Repository: vertical-cloud-lab/byu-vcl

# byu-vcl
Vertical Cloud Lab @ BYU

- [3D Printing SOP (Bambu Lab H2D, incl. multi-material PLA + TPU)](3d-printing-sop.md)
- [Thermo-Calc input for the 100 g ultrasonic atomization mixture](thermo-calc-100g-mixture-composition.md)
- [Alloy physics engine, tried on lab hardware: VLM tray accelerations, closed-loop powder dosing, the doser's funnel](sim/alloy-engine/README.md)

File: SOP/powder-sampling-dem/edison/artifacts/artifact-00.md
| Method | Drag-down contamination | Core shortening / plugging | Layer-boundary smear | Preserves depth order? | Suitability for cohesive 15–63 µm Al powder | Overall rating |
|---|---|---|---|---|---|---|
| **1. Open glass tube pushed to bottom, sealed, then divided** | Likely appreciable: the open mouth admits powder continuously, while wall friction drags upper material downward. No direct value exists for this exact method; conventional side thieves showed **90% upper-layer material 10 mm below an interface**, and material could originate along the entire insertion path (pqac-00000013, pqac-00000027). | **High risk.** A comparable 15 mm core tube recovered only **60%** of insertion depth. Wall adhesion and friction produce exponentially increasing axial stress and may plug the tube; thumb-sealing does not correct an already shortened core (pqac-00000026, pqac-00000027). | Potentially severe and asymmetric—primarily downward during insertion, with further rearrangement during emptying into thirds. Conventional side-sampler experiments found mixed material within **two aperture diameters (3.25 mm)** of an interface (pqac-00000013). | **Poor to fair.** Broad top/middle/bottom order may survive, but equal recovered thirds do not correspond to equal original bed depths when the core shortens. | Cohesion may keep powder in the tube and limit loss, but increases adhesion, plugging, compression, and uncertainty in mapping recovered length to original depth (pqac-00000026, pqac-00000042). | **Not recommended** unless first validated using a visibly layered surrogate and measured core-recovery ratio. |
| **2. Piston corer: plunger held at surface while tube advances, then core extruded** | Among insertion tools, relatively low but nonzero. Comparable core samplers had **<10%** upper-layer contamination 10 mm below an interface, versus **45%** for a blunt slug sampler and **90%** for a side sampler (pqac-00000027). | **Main weakness.** Comparable core efficiency was only **60%**; internal wall friction compresses and can plug the core. Piston extrusion reverses powder motion, can require much greater stress, further compact the sample, and cause reverse drag (pqac-00000026, pqac-00000028). | Usually narrower than an ordinary thief’s, but boundaries are compressed and smeared downward during insertion and potentially upward during extrusion. | **Fair to good if corrected.** A continuous core retains sequence better than thieves, but thirds should be assigned using original-depth calibration rather than assumed from recovered length. | Cohesion helps retain the core but makes plugging and extrusion stress worse. Use a thin-wall, sharp, polished, large-bore tube; extrude slowly and discard narrow boundary slices (pqac-00000026, pqac-00000028). | **Second-best practical option** after layerwise removal; preferable to an open tube or ordinary thief. |
| **3. Multi-compartment commercial or 3D-printed thief** | Strongly design-dependent. Reported maximum composition errors were about **100%** for a commercial side thief, **30%** for a blunt slug/end thief, and **10–20%** for a streamlined pointed end thief. Even the best device collected particles initially **5–10 cm** from the target location; side and slug samplers had **90%** and **45%** upper-layer contamination 10 mm below an interface (pqac-00000012, pqac-00000014, pqac-00000027). | Side cavities may underfill when cohesive powder cannot flow into them; cavities can also fill before opening. Internal partitions do not prevent disturbance along the insertion path (pqac-00000012, pqac-00000013). | Conventional side-sampling produced mixed color within **two aperture diameters (3.25 mm)** of a boundary. Every compartment may sample a sheath already contaminated by insertion drag (pqac-00000013). | **Poor for chronological depth profiling.** Simultaneous nominal depths are attractive, but collected material may represent the insertion path rather than the original local layer. | Particularly unfavorable: cohesion impedes cavity filling, while tribocharging and rough 3D-printed surfaces can increase adhesion. A polished, pointed, gasketed design is better but still inferior to coring or peeling (pqac-00000012, pqac-00000014). | **Generally worst choice** for this objective; acceptable only after powder-specific tracer validation. |
| **4. Remove successive horizontal layers with spatula or spoonula** | **No insertion drag-down.** The principal error is local downward cutting or collecting slumped material from the newly exposed surface; no directly comparable quantitative value was reported. | None. No enclosed core means no wall-friction shortening or plugging. | Usually the smallest controllable smear if thin layers are shaved across the whole cross-section. Smear is set mainly by scoop penetration, surface roughness, and sidewall residue; avoid digging and exclude deliberate wall-brushings from the time series. Surface scooping can otherwise cause particles to flow down a slope and enrich fines (pqac-00000007). | **Best.** Directly maps removed mass or thickness to original depth, provided the container stays upright and each full cross-sectional layer is removed before the next. | Cohesion is beneficial because it suppresses slumping and percolation, although agglomerates and electrostatic adhesion require antistatic tools and gentle handling (pqac-00000042, pqac-00000043). | **Best overall for a shallow, accessible bed.** Prefer full-cross-section mass fractions over three isolated spoonfuls. |
| **5. Pour out while translating the container over a plate** | No probe drag, but discharge itself redistributes material. Funnel flow is only approximately first-in/last-out: central material moves first, wall material later, and material from different radii and heights can mix (pqac-00000016, pqac-00000017, pqac-00000023). | None, although cohesive powder may discharge in intermittent plugs or leave wall deposits, breaking the depth-to-position mapping. | Potentially broad. A flowing surface avalanche mixes neighboring layers; heap formation also causes fines to percolate inward while coarser particles roll outward (pqac-00000020). | **Unreliable without calibration.** The line records discharge time, not uniquely original depth; strict FIFO or LIFO should not be assumed. Final discharge can be disproportionately wall material (pqac-00000018, pqac-00000019). | Cohesion may reduce size segregation and make plug-like discharge more order-preserving, but may instead cause clumps, rat-holing, intermittent release, and retained wall powder. Keep drop height and heap formation minimal (pqac-00000042, pqac-00000045). | **Third choice after peeling and piston coring.** Use only if tracer tests demonstrate a monotonic depth-to-line-position calibration for the actual tube and powder. |


*Table: Comparison of five methods for recovering chronological depth layers from a shallow cohesive powder bed. The evidence favors full-cross-section layer removal, followed by a calibrated piston corer.*

File: SOP/powder-sampling-dem/edison/artifacts/artifact-01.md
| Sampler Type | Reference | Material System | Contamination metric | Value |
|---|---|---|---|---:|
| Globe Pharma commercial side-sampler | Muzzio et al. (1997) | Two layers of 60 and 200 µm glass beads | Maximum composition error; sample-mass variability | ≈100% error; 34% RSD (pqac-00000012, pqac-00000013) |
| Slug end-sampling thief | Muzzio et al. (1997) | Two layers of 60 and 200 µm glass beads | Maximum composition error; sample-mass variability | ≈30% error; 8% RSD (pqac-00000012, pqac-00000014) |
| Pointed Rutgers end-sampler | Muzzio et al. (1997) | Two layers of 60 and 200 µm glass beads | Composition error; sample-mass variability | ≈10–20% error; 6% RSD (pqac-00000012, pqac-00000014) |
| Conventional side-sampling probe | Carley-Macauly and Donald (1962), reviewed by Muzzio et al. (1997) | Two-colour layered sand | Boundary-smear width | Within 2 aperture diameters; reported as 0.325 cm (3.25 mm) (pqac-00000013) |
| Streamlined pointed end-sampler | Muzzio et al. (1997) | Layered glass beads | Maximum original distance from target location of contaminating particles | 5–10 cm (pqac-00000014) |
| Glass core sampler, 15 mm ID | Susana (2012) | 150 mm-deep lactose bed | Sampling efficiency: recovered-core length ÷ insertion depth | 60%; SD 1.67 percentage points (pqac-00000026, pqac-00000027) |
| Sliding-cover sampler, triangular, L = 10 mm | Susana (2012) | 150 mm-deep lactose bed | Sampling efficiency | 85%; SD 0.77 percentage points (pqac-00000026, pqac-00000027) |
| Sliding-cover sampler, triangular, L = 15 mm | Susana (2012) | 150 mm-deep lactose bed | Sampling efficiency | 86%; SD 1.76 percentage points (pqac-00000026, pqac-00000027) |
| Sliding-cover sampler, triangular, L = 20 mm | Susana (2012) | 150 mm-deep lactose bed | Sampling efficiency | 87%; SD 0.77 percentage points (pqac-00000026, pqac-00000027) |
| Sliding-cover sampler, semicircular, D = 8 mm | Susana (2012) | 150 mm-deep lactose bed | Sampling efficiency | 89%; SD 1.02 percentage points (pqac-00000026, pqac-00000027) |
| Sliding-cover sampler, semicircular, D = 10 mm | Susana (2012) | 150 mm-deep lactose bed | Sampling efficiency | 95%; SD 0.67 percentage points (pqac-00000026, pqac-00000027) |
| Sliding-cover sampler, triangular, L = 10 mm | Susana (2012) | Cocoa upper layer over lactose | Upper-layer material found 10 mm below interface | 12% (pqac-00000027) |
| Sliding-cover sampler, triangular, L = 15 mm | Susana (2012) | Cocoa upper layer over lactose | Upper-layer material found 10 mm below interface | 6% (pqac-00000027) |
| Sliding-cover sampler, triangular, L = 20 mm | Susana (2012) | Cocoa upper layer over lactose | Upper-layer material found 10 mm below interface | 6% (pqac-00000027) |
| Sliding-cover sampler, semicircular, D = 8 mm | Susana (2012) | Cocoa upper layer over lactose | Upper-layer material found 10 mm below interface | 6% (pqac-00000027) |
| Sliding-cover sampler, semicircular, D = 10 mm | Susana (2012) | Cocoa upper layer over lactose | Upper-layer material found 10 mm below interface | 8% (pqac-00000027) |
| Conventional core sampler | Literature values compiled by Susana (2012) | Layered powder bed | Upper-layer material found 10 mm below interface | <10% (pqac-00000027) |
| Slug end-sampler | Literature values compiled by Susana (2012) | Layered powder bed | Upper-layer material found 10 mm below interface | 45% (pqac-00000027) |
| Conventional side sampler | Literature values compiled by Susana (2012) | Layered powder bed | Upper-layer material found 10 mm below interface | 90% (pqac-00000027) |
| End-sampling probe for cohesive powder | Orr and Shotton (1973), reviewed by Muzzio et al. (1997) | Cohesive calcium carbonate sampled 2 cm beneath a cohesive lactose layer; probe also traversed a 2 cm charcoal layer in qualitative tests | Maximum lactose contamination in 20 samples | 0.07% (pqac-00000013) |


*Table: Quantitative tracer and layered-bed results show that pointed end samplers and sliding-cover designs disturb boundaries far less than conventional side or blunt slug thieves. Core recovery data also expose the substantial depth-mapping error caused by wall-friction shortening.*

File: SOP/powder-sampling-dem/edison/query.md
Context: We make small batches (roughly 5-100 g) of aluminium alloy powder (AlSi10Mg, and blends of Al 6063 with Al 4047, spherical, mostly 15-63 µm) by ultrasonic atomization. The powder falls through a cone into a collection container (a stainless tube a few cm across), so the first powder made ends up at the bottom and the last at the top; powder brushed off the chamber walls is added on top at the end. We want to know whether per-particle composition (mainly Si, measured by SEM-EDS on about 30 particles per sample) drifts during a run, for example because the melt was not fully mixed, so we need top, middle and bottom samples whose composition reflects their depth in the container. Particle size is not the target here; compositional homogeneity is.

Question: Using discrete element method (DEM) simulations and tracer or layered-bed experiments in the literature, how well do these sampling approaches preserve the vertical (time-of-production) layering of a shallow bed of fine, somewhat cohesive powder, and which is best?
(1) an open glass tube pushed to the bottom, closed with a thumb or stopper, lifted out and emptied in thirds;
(2) a piston corer (a plunger held at the powder surface while the tube is pushed down around it, then the core extruded in thirds);
(3) a commercial or 3D-printed multi-compartment sampling thief;
(4) removing layers one at a time with a spatula or spoonula;
(5) pouring the container out while moving it along a straight line over a plate, then sampling at intervals along the line, so that position along the line maps to depth in the container.
For each, what does the evidence say about smearing at layer boundaries, drag-down of upper layers by the inserted tool, core shortening or plugging from wall friction, and whether pouring preserves order (first in, last out; mixing in the surface avalanche)? Give quantitative values where reported (mixing indices, boundary smear width in particle diameters, sampling bias), the DEM contact models, particle counts and coarse-graining used, and say how the conclusions might change for cohesive 15-63 µm aluminium powder. Finally, how many particles per sample and how many samples are needed for SEM-EDS to detect a given Si difference between layers?

File: SOP/powder-sampling-dem/results/summary.md
| Method | Sample | n | Bottom third | Middle third | Top third | Sweepings | From the intended third |
| --- | --- | ---: | ---: | ---: | ---: | ---: | ---: |
| Open tube, laid out | top | 198 | 15% | 13% | 56% | 17% | 56% |
| Open tube, laid out | middle | 198 | 24% | 41% | 30% | 5% | 41% |
| Open tube, laid out | bottom | 198 | 57% | 32% | 11% | 1% | 57% |
| Open tube, sliced in the tube | top | 206 | 0% | 8% | 71% | 20% | 71% |
| Open tube, sliced in the tube | middle | 207 | 15% | 64% | 20% | 0% | 64% |
| Open tube, sliced in the tube | bottom | 207 | 89% | 10% | 0% | 0% | 89% |
| Piston corer, laid out | top | 222 | 3% | 10% | 67% | 19% | 67% |
| Piston corer, laid out | middle | 223 | 22% | 47% | 30% | 1% | 47% |
| Piston corer, laid out | bottom | 223 | 70% | 26% | 4% | 0% | 70% |
| Piston corer, sliced in the tube | top | 222 | 0% | 4% | 77% | 19% | 77% |
| Piston corer, sliced in the tube | middle | 222 | 9% | 68% | 23% | 1% | 68% |
| Piston corer, sliced in the tube | bottom | 222 | 89% | 9% | 1% | 0% | 89% |
| Three-port thief | top | 1 | 0% | 0% | 0% | 100% | 0% |
| Three-port thief | middle | 12 | 0% | 0% | 100% | 0% | 0% |
| Three-port thief | bottom | 27 | 0% | 93% | 7% | 0% | 0% |
| Spoonula, a scoop per layer | top | 11 | 0% | 0% | 45% | 55% | 45% |
| Spoonula, a scoop per layer | middle | 123 | 0% | 7% | 66% | 28% | 7% |
| Spoonula, a scoop per layer | bottom | 121 | 11% | 29% | 55% | 6% | 11% |
| Scrape off whole layers (idealised) | top | 37 | 0% | 0% | 100% | 0% | 100% |
| Scrape off whole layers (idealised) | middle | 39 | 0% | 100% | 0% | 0% | 100% |
| Scrape off whole layers (idealised) | bottom | 36 | 100% | 0% | 0% | 0% | 100% |
| Pour along a line, thirds | top | 1478 | 22% | 40% | 34% | 5% | 34% |
| Pour along a line, thirds | middle | 1477 | 48% | 32% | 19% | 1% | 32% |
| Pour along a line, thirds | bottom | 1477 | 46% | 34% | 18% | 2% | 46% |

| Method | Drift kept |
| --- | ---: |
| Open tube, laid out | 48% |
| Open tube, sliced in the tube | 86% |
| Piston corer, laid out | 70% |
| Piston corer, sliced in the tube | 87% |
| Three-port thief | -13% |
| Spoonula, a scoop per layer | 1% |
| Scrape off whole layers (idealised) | 115% |
| Pour along a line, thirds | 23% |

File: SOP/tpu.md
# 3D Printing Using TPU
## Bambu Studio
1. In Bambu Studio, select the three dots next to the TPU filament and edit to the following presets (with the orange reset symbol next to them):
   *    <img width="503" height="350" alt="Screenshot 2026-07-20 151310" src="https://github.com/user-attachments/assets/590b220d-e647-41f3-90ce-f51c2e98be72" />
   
   *    This causes better adhesion when printing small, vertical prints, minimizing 'wobble.'
1. If printing a tall, thin, or small object, make sure to generate a raft in Bambu Studio before slicing or use the Bambu Glue Stick on the print plate for better adhesion.
### Support Settings
1. If necessary, paint manual supports onto each part (MANUAL SUPPORTS VIDEO HERE).
1. If printing a tall object with thin TPU elements:
   *    Make sure to set support filament to PLA only FOR EACH OBJECT (this will prevent wobbling during printing).
   *    Change "Support/object xy distance" from 0.35 to 0.2 so the supports are close enough to have effect on such a small cross-section.
   Also, DENY any suggested preset adjustments from Bambu Studio that come from this decision:
   *    <img width="503" height="361" alt="Screenshot 2026-07-20 153644" src="https://github.com/user-attachments/assets/5e43e539-7391-4a15-8d03-c649f3a26070" />

1. Additionally, disable flushing TPU into supports:
   *    <img width="502" height="457" alt="Screenshot 2026-07-20 153945" src="https://github.com/user-attachments/assets/d8b73905-b70e-4154-be7b-97834b1b2476" />

1. Make sure to select 'On build plate only,' so supports are not built on the object being printed (unless there is no other possible orientation).


## Preparing the 3D Printer
1. If humidity is not below 8%, run a TPU dry cycle at 70-75&deg;C for 12hr or until below 8% humidity.
1. Clean Nozzle(s)
   *    Note: To switch active nozzle, click 'right' or 'left' on 3D printer, then wait for it to switch.
   *    Remove Heat Cover
   *    Heat Nozzle to 180&deg;C
   *    Use razor and paper towels to peel and wipe gummy material off nozzle. CAUTION: The nozzle is HOT; take care to avoid burns.
   *    Cool Nozzle to 0&deg;C
   *    Replace Heat Cover
1. Load the TPU (Make sure to do this step even if the TPU is already loaded; this prevents clogs.)
   *    On the 3D printer, select the roll of TPU and click "Load." Wait for the prompt to push the filament into the extruder.
   *    If TPU not loaded AND using TPU assist module:
        -    Feed the TPU through the loading tube at the back of the TPU AMS system until TPU touches the feed area of the TPU assist module.
        -    Press the right button to automatically feed the TPU down the tube and into the extruder.
   *    If TPU not loaded:
        -    Hand feed the TPU through the hole at the back of the printer labeled for TPU, through the loops where a PTFE tube normally sits, and push into the extruder.
        -    If extruder does not automatically sense filament and begin feeding, select 'Finished, continue."
   *    Else (if TPU is already loaded):
        -    Pass
   *    Follow any remaining instructions on the printer.
1. Brush any leftover filament purge from previous print jobs out of the waste chute.
1. Finally, slice and print the file like normal.

## Notes & Troubleshooting:
1. If the prints have too many bubbles, this is a humidity issue. Try printing at a drier temperature.
1. For thinner prints, if there appears to be 'wobble' in the print when using 100% PLA supports, this can usually be remedied by the TPU filament preset changes and additional supports on the edges of the part.
   When the min and max temperatures are too far apart, there can be 'skipping,' which causes wobble between 3D print layers as the filament takes extra time to adhere and misses the target point of adhesion.
1. When using generated models, make sure to **keep non-manifold edges** even if Bambu Studio gives an error message. Otherwise, essential geometry may be eliminated by Bambu Studio's 'auto-repair' feature.
