Repository: vertical-cloud-lab/byu-vcl

# byu-vcl
Vertical Cloud Lab @ BYU

- [3D Printing SOP (Bambu Lab H2D, incl. multi-material PLA + TPU)](3d-printing-sop.md)
- [Thermo-Calc input for the 100 g ultrasonic atomization mixture](thermo-calc-100g-mixture-composition.md)
- [Alloy physics engine, tried on lab hardware: VLM tray accelerations, closed-loop powder dosing, the doser's funnel](sim/alloy-engine/README.md)

# Atomizer installation and training: videos, SOP, and compilations

Our own documentation of the AMAZEMET rePowder ultrasonic atomizer, synthesized from the 26 atomizer-related videos on
the BYU VCL YouTube channel: the installation clips (Sep 2026), the two training days with Bartosz Kalicki of AMAZEMET
(Sep 29–30 2026), the custom-charge and dosing sessions, and the team's first unsupervised run (Oct 2 2026). Issue #124,
with the training detail from #222, the powder bags from #249, and the manual, equipment and PPE material from #126.

| What | Where |
| --- | --- |
| **The procedure**: before / during / after a run, safety, utilities, cleaning, troubleshooting, known runs, open questions, with every step linked to the moment of video it comes from | [`sop.md`](sop.md) |
| **Daily run SOP** (Gage Erickson, Oct 6): who does what on a run day, Gage, Ronnie and Paul, copied from #126 | [`daily-sop.md`](daily-sop.md) |
| **What the manufacturer's manual requires**: PPE (the standard and advanced sets, what shipped), the 8.1 safety regulations, the pre-start checks, the maintenance schedule, filter handling and the index of the manual's 17 procedures, as Gage extracted them in #126 | [`manual.md`](manual.md) |
| **Tools, consumables, PPE and waste**: Bartosz's list for our module, the manual's workshop list against the lab, what shipped and what was bought, the Risk Management waste route, with photos | [`equipment.md`](equipment.md), [`photos/`](photos/) |
| **Runs, checked against the footage**: Oct 6, Gage's three videos placed on the clock of the pixelated room stream, then the daily SOP and the #261 parameters checked step by step; what to check or replace after it, and what to expect in its powder (`4yghtr`) | [`runs/2026-10-06.md`](runs/2026-10-06.md) |
| **Timestamp log**: every substantive moment in every video, one row each, links open the player **paused** at that second (no autoplay) | [`timestamps.md`](timestamps.md) |
| Per-video indexes: summary, timestamp table, procedural steps, parameters, quotes, open questions (what the SOP was built from) | [`notes/`](notes/) |
| Transcripts: YouTube auto-captions for 20 videos, Whisper large-v3-turbo transcripts for all 26, and for Gage's three Oct 6 videos (word-timed for all nine training videos and every longer video), and word-level re-runs of the clips where the two still disagreed | [`transcripts/`](transcripts/) |
| **Start-to-finish stitch**: every logged moment of all 26 videos in the order of a run, one raw cut in two parts, with the clip list and chapter times | [`stitch/`](stitch/README.md) |
| Keyframes: a contact sheet per video, and one frame for every moment the SOP cites | [`keyframes/`](keyframes/README.md), [`keyframes/sop-frames.md`](keyframes/sop-frames.md) |
| **3D step animations**: a CadQuery model of the machine, rendered with PyVista into one GIF per step of the run (the assembly-GIF style of #239 and #234), plus a labelled overview and a cutaway. Every animation is checked frame by frame so that no part passes through another ([`viz3d/out/collisions.md`](viz3d/out/collisions.md)) | [`viz3d/`](viz3d/README.md) |
| **Narrated tutorials**: four videos built from the 3D animations, draw.io outlines and the trainer's own explanations; scripts, diagrams, build pipeline, upload log; [`real-footage.md`](tutorials/real-footage.md), the cut list of real action footage (drafts 5 and 6) | [`tutorials/`](tutorials/README.md) |

File: atomizer-training/notes/groupC.md (part 1 of 2)
# Group C — rePowder training transcript index (Videos 7, 8, 9, Sterling's phone)

Source: YouTube auto-captions only (`/tmp/work/autosubs/<id>.txt`); no Whisper transcript existed for these four. Videos 7 and 9 have since been re-checked row by row against Whisper large-v3-turbo transcripts (`/tmp/work/transcripts/<id>.txt`); see their sections. Timestamps are the caption start times. Speaker attribution is inferred from context (Bartosz = trainer; Gage/Ronnie/Sterling = trainees). "Torque 65/60/50" units are never spoken; Nm is inferred.

## FDRTt68Vfvo — Atomizer Training Video 7 (53 min, Sep 30)

Covers the gap between two runs: a quick plan for post-run cleaning (remove crucible, clean nozzle, vacuum the chamber), ~12 minutes of lab reorganisation chatter (storage cabinet to become a desiccant dry box), then the main content — full disassembly and reassembly of the ultrasonic stack to flip the 1:1.5 booster into its 1.5:1 "reverse" orientation for lower amplitude and finer powder. Bartosz explains the booster amplification principle, the amplitude slider, torque values for every joint, how to free a seized stud, how to read and set the torque wrench, and how to test the stack before installing it. Reinstallation covers protective plate, seals, connector stud, plate mounting and a final scan with water on the plate; it ends with a lesson on why plates crack and how many runs to expect. Phases: after (cleaning), before (setup/reconfiguration), theory, troubleshooting.

### Timestamp log

| mm:ss | phase | what happens / what is said |
|---|---|---|
| 00:01 | after/cleaning | Asks whether Gage has cleaned the chamber inside before; cleaning is next. |
| 00:09 | after/cleaning | Between runs: remove the crucible, wipe it, check and probably clean the nozzle, put everything back. |
| 00:19 | before/setup | Decide atomization setup; use the reverse booster as part of training; first remove the plate, then unscrew everything. |
| 00:41 | before/setup | Stack is fully mechanical; disassembly order doesn't matter; finally remove housing from booster — four hex screws. |
| 00:59 | after/cleaning | Ronnie (most vacuum experience) to demonstrate vacuuming inside the chamber. |
| 01:14 | after/cleaning | Chamber has almost no crevices: only the port to the vacuum pump and the view port; vacuum those, then the surfaces. |
| 02:22 | chatter | Lab reorganisation: moving a storage cabinet, table placement, longer hoses could move the unit (to ~14:20). |
| 06:35 | chatter | Idea: robot arm on wheels with spray nozzle and paper-towel gripper to wipe the chamber automatically. |
| 07:08 | admin | A training attendance list will go round for everyone taking part. |
| 10:30 | before/storage | Cabinet becomes a dry box with desiccants for powders, graphite consumables, anything to keep dry. |
| 11:24 | chatter | Head-mounted camera is recording; ideas for a 360 tracking camera or camera glasses. |
| 14:20 | before/setup | Start taking the stack out; loosen the first fastener; "that is a 17" (mm wrench). |
| 16:48 | troubleshooting | Earlier resonance explained: the plate's hole fits the connector stud with near-zero tolerance ("fits exactly through the connector"); it was slightly off, not fully straight, when fully in, so it pushed on the connector's middle ring that separates the two sonotrodes (the 8 mm ring of 46:29). Whisper confirms the wording. |
| 17:10 | chatter | Where is the atomized 4047 powder that could be used as a sample? |
| 17:51 | after/cleaning | How do you clean the plate? "You don't" — careful grinding would probably just destroy it. |
| 18:16 | lesson | Keep the same plate for the same material (only a few rounds anyway); need a log of which plate saw which material. |
| 18:35 | part | Trainee asks "what material is this again?" right after the plate talk; answer "tungsten nickel iron" (both transcripts agree on the words, neither names the part; V5 identifies the top sonotrode as a tungsten alloy, so this is most likely the W–Ni–Fe top sonotrode rather than a plate). |
| 18:55 | before/setup | To remove the stack: disconnect everything, then remove the clamp. |
| 19:20 | before/setup | The ultrasonic cable connector has a small locking nut; if screwed in, unscrew it or the cable won't come out. |
| 19:45 | safety | Keep the cable secured so nobody stands on it; ~1,000 V goes through it. |
| 20:04 | safety | Hold the transducer while freeing the stack — if it drops, it's bad; several thousand dollars; converts electrical signal to movement. |
| 20:49 | before/setup | Wrench sizes on the stack: 17 and 18 mm. |
| 21:52 | before/setup | Option: leave the sonotrode on, unscrew the housing, swap the booster; booster and connector can stay together. |
| 22:11 | theory | Which part is the booster: the piece inside the housing; remove it from the sonotrode and connect it the other way round. |
| 22:41 | theory | Booster changes amplitude: 1:1 is normal, the other is 1:1.5; reversed it's 1.5:1, giving "75% of the normal amplitude" (Whisper and auto-captions both hear 75% — a loose figure, 1/1.5 = 67%). |
| 23:36 | theory | Amplitude 0–100 on screen is % of set generator power — how much current goes to the transducer, not a physical value. |
| 24:01 | theory | Could stack three boosters, but power would be very high; mechanical and electrical changes act differently — combine both. |
| 24:50 | theory | Amplification comes from going bigger-to-smaller: the difference of mass at the two ends. |
| 25:59 | chatter | Camera handover ("Tell me it's recording"). |
| 27:43 | chatter | Gloves; Bartosz's magnesium medical-lab work needed a full protective suit. |
| 29:31 | before/setup | Threads are M10 everywhere except the transducer, which is M10 fine. |
| 30:16 | troubleshooting | Stud seized in the booster; trick: jam two M10 nuts together on it, then unscrew with the nuts. |
| 31:16 | theory | Going 1.5:1 reduction: "the lower the amplitude we can achieve, the finer the powder" (heard as "pattern" in both transcripts; "powder" from context) — so we want the reduction. |
| 32:40 | troubleshooting | Studs sometimes seize from vibration, sometimes stay loose; the double-nut trick is basically the only thing that works. |
| 33:03 | before/setup | Fit the smaller housing now — it will not pass over the transducer later. |
| 33:17 | before/setup | The "K50" connection (both transcripts; KF50 flange inferred) is always the top, connecting to the chamber; 1.5:1 end goes up into the chamber. |
| 34:58 | before/setup | Housing screws: just tight enough to compress the rubber seals; don't overtighten. |
| 35:18 | before/setup | Fit connector stud: the end with the M8 thread and wrench flats must face up so the plate can be tightened. |
| 35:50 | before/setup | Use a torque wrench — right torque is very important: Bartosz says "65, 60, 50" (transducer–booster 65, booster–sonotrode 60, plate connector 50); no unit spoken — the trainee repeats them as "65 torque, 60 torque, 50 torque" (36:03, 36:41). |
| 37:18 | part | Prolonger sonotrode currently the 80 mm tip (auto-captions; Whisper hears "18 mm"); a 70 mm exists; may need combinations. |
| 37:56 | before/setup | 17 mm on the transducer; check the arrow on the torque wrench; reverse the ratchet; hold with a second wrench. |
| 38:33 | before/setup | Set the torque wrench: pull the collar and rotate; reading = lowest visible number plus vernier (60 + 5 = 65). |
| 40:21 | before/setup | Tighten until you hear the click — that's how you know the torque is reached. |
| 40:26 | before/setup | After any change, test: connect compressed air and cable, scan, run, confirm normal operation and no snapped connector. |
| 40:55 | before/setup | Push the cable connector in and lock it; remember to unlock before removing. |
| 41:03 | safety | Carry by the housing; don't touch the transducer — it heats where touched; booster ring is the safe grip (acts like a spring). |
| 41:40 | troubleshooting | Frequency reads lower than usual (under 40,000 Hz) with reverse booster; adding the top sonotrode raises it; OK for short processes. |
| 42:16 | theory | At maximum amplitude the stack vibrates at a slightly higher frequency. |
| 43:09 | before/setup | Install: put the protective plate on first (hard to do afterwards) and make sure the seal is in; lock the door open. |
| 43:32 | safety | Normal use: bolt the protective cover over the transducer — someone opening the chamber could hit or wet it; 2–3 min saves thousands. |
| 44:15 | theory | Terminology: transducer, housing, booster, prolonger sonotrode, top sonotrode (short bar whose only task is holding the plate). |
| 44:35 | theory | Sonotrode length fixed by frequency and material: a multiple of half-wavelength; said as "the wavelength is like 70 [mm]", lengths 70, 140 (70 mm ≈ a half-wave at 40 kHz). |
| 44:56 | before/setup | Put in the seal (O-ring). |
| 45:40 | before/setup | Mount plate: connector (small double-threaded stud) first, then plate, then hold with the top sonotrode. |
| 46:29 | lesson | Thread the connector fully in first so the plate isn't forced through the 8 mm ring; the ring snapped at the edge before. |
| 47:01 | before/setup | The connector's middle ring is a stop: only half the stud enters each sonotrode, so it sits hidden inside the prolonger and does not stick out. |
| 47:37 | before/setup | Check nothing snags, surfaces are flat, no gaps; push the top sonotrode fully onto the plate — better than before. |
| 48:12 | before/setup | Two 17 mm wrenches; plate joint to 50 torque. |
| 49:30 | before/setup | Final test: menu, scan, vibration/power; put some water on the plate to see it vibrate. |
| 50:21 | troubleshooting | Small crack with dark spot at the plate edge = heating from tension; it will crack there; poor placement → resonance → defects. |
| 50:47 | lesson | Plate shape is not critical; supplier quality is — many producers and materials were tried before finding a reliable one; the edge crack may also stem from the earlier poor placement. |
| 51:23 | lesson | Metal plates generally last 1–3 runs ("one, two, three rounds", both transcripts); with reverse booster and a low-temperature alloy ("like teal"/"like T" — probably tin) maybe 4–6. |
| 51:42 | before/setup | Next: connect the container, put the plate inside the protection plate, take care of the furnace (Whisper; auto-captions heard "frames"). |
| 51:55 | lesson | Seen a plate snap after one process and after five of the same kind — not something you can fully rely on. |
| 52:23 | cleaning | Clean the O-ring seal; "a lot of isopropyl, a lot of paper towels — that's the base for everything"; get a dispenser. |

### Procedural steps

**Before (reconfiguring the ultrasonic stack)**
- Remove the plate, then unscrew the whole stack; order doesn't matter (00:26)
- Remove the housing from the booster — four hex screws (00:53)
- Disconnect cable and compressed air, then remove the chamber clamp (18:58)
- If the cable connector won't come out, loosen its small locking nut (19:20)
- Hold the transducer as the stack comes free; never let it drop (20:04)
- Free a seized stud with two M10 nuts jammed together (30:41)
- Flip the booster so the 1.5:1 reduction faces the chamber (33:28)
- Fit the smaller housing before reassembly — it won't pass over the transducer (33:03)
- Tighten housing screws only enough to seat the rubber seals (34:58)
- Fit the connector stud with the M8 thread and wrench flats facing up (35:32)
- Torque transducer–booster to 65, booster–sonotrode to 60, plate connector to 50 (no unit spoken); stop at the click (36:40, 40:21)
- Check the torque-wrench arrow; reverse the ratchet to tighten the other way; counter-hold with a second wrench (38:03)
- Set torque by pulling the collar and rotating; read the base scale plus the vernier (38:37)
- Connect air and cable, scan and run a test before installing in the chamber (40:26)
- Push in and lock the cable connector; unlock it before removal (40:55)
- Put the protective plate on first and check the seal before inserting the stack (43:09)
- Lock the chamber door open while installing (43:27)
- For normal use, bolt the protective cover over the transducer (43:32)
- Install the O-ring seal (44:56)
- Thread the connector fully into the sonotrode until its middle ring stops it (half in each sonotrode, hidden inside), then the plate, then the top sonotrode (46:29, 47:01)
- Check flat contact and no gaps; torque the plate joint to 50 (47:47, 48:22)
- Final scan test with water on the plate (49:30)
- Connect the collection container; put the plate inside the protection plate; take care of the furnace (51:42)

**After / Cleaning**
- Remove crucible, wipe it, check and clean the nozzle, reassemble (00:09)
- Vacuum the pump port and view-port crevices, then the surfaces (01:14)
- Don't grind or clean plates; dedicate a plate to one material and log it (17:51, 18:16)
- Clean the O-ring with isopropyl and paper towels (52:23)
- Store powders and graphite consumables in a desiccant dry box (10:30)

**Troubleshooting**
- Resonance/odd behaviour: check the plate sits straight and centred on the connector stud and is not bearing on its middle ring (16:48)
- Reverse booster lowers frequency below 40 kHz; the top sonotrode raises it; acceptable for short runs (41:40)
- Dark spot or crack at the plate edge means it is heating from tension; expect it to fail there (50:21)

### Parameters and numbers

| value | context | mm:ss |
|---|---|---|
| 4 hex screws | housing to booster | 00:54 |
| 17 mm | wrench for the first stack fastener | 15:01 |
| 17 / 18 mm | wrench sizes on the stack | 20:49 |
| ~1,000 V | through the ultrasonic cable | 19:56 |
| several thousand $ | transducer cost | 20:29 |
| 1:1, 1:1.5, 1.5:1 | booster ratios (normal, amplify, reversed) | 23:10 |
| 75% | of normal amplitude with reversed booster — confirmed by Whisper and auto-captions (1/1.5 = 67%) | 23:29 |
| 0–100 | amplitude slider = % of set generator power | 23:36 |
| 3 boosters | hypothetical stacking; power would be very high | 24:01 |
| M10 / M10 fine | stud threads; fine thread only at the transducer | 29:31 |
| 2 × M10 nuts | jam-nut trick for seized studs | 30:43 |
| KF50 (inferred) | chamber connection, always the top ("K50" in both transcripts) | 33:17 |
| M8 | thread for the plate connector | 35:34 |
| 65 / 60 / 50 | torque: transducer–booster / booster–sonotrode / plate; no unit spoken (trainee: "65 torque") | 36:40 |
| 80 mm, 70 mm | prolonger sonotrode tip lengths available (Whisper hears "18 mm" for the 80) | 37:18 |
| 60 + 5 = 65 | torque wrench reading (base scale + vernier) | 38:55 |
| < 40,000 Hz | frequency with reverse booster | 41:51 |
| 2–3 min | time to bolt on the transducer cover | 44:11 |
| ~70 mm | half-wavelength unit (said as "the wavelength is like 70"); sonotrode lengths 70, 140 | 44:50 |
| 8 mm | ring and central hole diameter in the sonotrode | 46:38 |
| 1–3 runs | typical metal plate life | 51:25 |
| 4–6 runs | plate life with reverse booster and low-temp alloy ("like teal" — probably tin) | 51:37 |
| 1 vs 5 processes | range seen before a plate snapped | 51:55 |

### Quotable moments

- 01:14 "You almost have no crevices. You only have the one going to the vacuum pump... everything else is fully exposed."
- 19:45 "It's better to keep it secured somewhere so nobody is going to stand on it. This cable should be in good condition because we have 1,000 volts going through it."
- 23:41 "Percentage of the set power from the generator. It's not a specific value. It's just how much current you are actually giving to the transducer."
- 24:50 "From the bigger to the smaller — that's what gives us the amplification, the difference of mass on both ends."
- 31:16 "The lower the amplitude we can achieve, the finer the powder."
- 35:03 "It's just to seal it. You have the rubber seals, so we just want to seal, but don't have to overtighten it."
- 44:08 "It's like two, three minutes and you save a part worth thousands."
- 51:13 "Any kind of incorrection can cause some resonance that will cause defects in the material to show up, heat up and crack."

### Unclear / needs checking

- 23:29 "75% of normal amplitude" for 1.5:1 — resolved: Whisper and the auto-captions both hear "75% of the normal amplitude"; it is what was said, a loose figure for 1/1.5 (67%), not a mis-hearing.
- 36:40 torque units — resolved as far as the audio goes: Whisper confirms 65/60/50; no Nm or other unit is spoken (Bartosz "65, 60, 50", trainee "65 torque, 60 torque, 50 torque" at 36:03/36:41). Nm still to be confirmed against the manual.
- 18:35 "tungsten nickel iron" — partly resolved: Whisper has the same words (question "what material is this again?", answer by a second voice), no part named. W–Ni–Fe is a heavy-alloy sonotrode material, not one of the V9 plate materials, and V5 identifies the top sonotrode as a tungsten alloy — so most likely the top sonotrode, not a plate. Confirm on the next session.
- 16:48–17:39 — resolved: Whisper confirms "the tolerance is like close to zero so that it fits exactly through the connector ... it didn't get fully straight and at some point it was pushing on this ring which kind of separates" — the off part was the plate on the connector stud, bearing on the stud's middle ring (the one explained at 46:29–47:01).
- 51:35 "low temperature like T" — not resolved: Whisper hears "like teal", auto-captions "like T"; a low-melting alloy is meant, so tin is the most plausible reading (not titanium).
- 00:00 opens mid-sentence ("oxygen level isn't"); earlier context is in Video 6. Whisper's first segment starts with the crucible sentence; the "oxygen level"/Gage question exists only in the auto-captions.

## HTlUrAr5HVU — Atomizer Training Video 8 (12 min, Sep 30)

Short, Gage-narrated furnace reassembly between runs with Bartosz occasionally advising. It documents the nozzle sizes on hand (a 0.7 mm fresh graphite nozzle and a 0.5 mm one Gage machined), Bartosz's preferred assembly order (nozzle screwed into the crucible first, then the holder nut), orienting a hole on a part, seating the insulation and thermocouple, scraping aluminium off the graphite sealing rod while protecting its tip, dedicating consumables per alloy, closing the furnace just tight enough to seal, and an idea to aim the drip onto the plate with a laser pointer. Phases: after (cleaning consumables) and before (loading prep).

### Timestamp log

| mm:ss | phase | what happens / what is said |
|---|---|---|
| 00:07 | troubleshooting | Something "is getting off... this usually doesn't happen" (object not identifiable from audio). |
| 00:37 | before/loading | Gage asked the shop for a ~0.5 mm drill bit to make a nozzle; "that is so tiny". |
| 00:57 | part | The machined nozzle is 0.5 mm; this one is 0.7 mm, fresh; all graphite. |
| 01:28 | before/loading | Bartosz: screw the nozzle into the crucible first, then put the holder/nut on — easier. |
| 01:41 | lesson | Producer's order (nozzle holder with nut first) is worse: you must grab the thread or use an awkward special tool. |
| 02:26 | before/loading | Very little thread engagement — "you just barely have to get it on". |
| 02:52 | before/loading | Orient the hole on the part "about here", angled, so the other part can travel from here to there. |
| 03:37 | mistake | Didn't centre it in the hole enough, so the part wasn't fitting. |
| 03:45 | part | Aluminium–silicon(-ate) insulation; "it just turns into powder"; standard for furnaces. |
| 04:09 | lesson | It breaks if dropped; already chipped at the top; many fragile consumables. |
| 04:23 | before/loading | Insulation goes in first; the thermocouple sits there and measures temperature. |
| 04:44 | cleaning | Clean the sealing rod; centre piece is graphite and really brittle; aluminium didn't stick much. |
| 05:29 | cleaning | Need scrapers/specific tools; for now squeeze and rub across the aluminium. |
| 06:13 | lesson | Damaging the rod shaft isn't a big deal, but the tip must be good, or you need a new tip/shaft. |
| 06:25 | part | This (rod) is what goes into the chamber (furnace). |
| 07:30 | lesson | Contamination: keep "our aluminium one" and "our copper one" sets; doesn't need to be 100%. |
| 08:43 | before/loading | Close the furnace. |
| 09:09 | before/loading | How tight? Enough to get a seal — if not tight enough, air gets in. |
| 09:53 | idea | Laser pointer through the pour path to show where metal will land on the plate before heating; wastes less. |
| 10:59 | before/loading | Ready; waiting for material; clean the lid (smaller lid is easier). |
| 11:26 | cleaning | Residue flakes off the lid; rub it clean for a good seal. |
| 11:41 | before/loading | Last part before loading more material. |

### Procedural steps

**Before (loading prep)**
- Screw the nozzle into the crucible, then fit the holder nut as a pair (01:28)
- Orient the hole on the part at the shown angle before tightening (02:52)
- Seat the insulation first; the thermocouple then sits in place (04:23)
- Keep separate consumable sets per alloy (07:36)
- Close the furnace and tighten just enough to seal (09:09)
- Rub flakes off the lid/seal faces before closing (11:02, 11:29)

**Cleaning**
- Scrape aluminium off the sealing rod; protect the tip (05:29, 06:13)

**Troubleshooting**
- Part won't fit: check it is centred in the hole (03:37)
- Aim the drip with a laser pointer before heating (09:53, idea)

### Parameters and numbers

| value | context | mm:ss |
|---|---|---|
| "005 mm" drill | likely 0.5 mm drill bit for the nozzle | 00:38 |
| 0.5 mm | machined graphite nozzle | 00:57 |
| 0.7 mm | fresh graphite nozzle | 01:07 |

### Quotable moments

- 01:58 "The best option is when those two go together." (nozzle + crucible before the holder nut)
- 09:13 "It's to get a seal. So if they aren't tight enough, then we'll get air."
- 06:15 (trainee) "It's not a super big deal to damage the shaft, but the tip needs to be good."

### Unclear / needs checking

- 02:52 which part's hole is being oriented (nozzle holder? crucible?) and relative to what — video needed.
- 03:19 "you'll see about 0 seconds" — unintelligible.
- 03:45 "aluminum silicon" — alumina–silica fibre insulation is inferred.
- 00:07–00:26 what is "getting off".
- 08:40 "let's download that" — unclear (screen? data?).

## 9kn-HhXCr1o — Atomizer Training Video 9 (50 min, Sep 30)

The most complete run-through. Gage narrates the automated gas-wash purge, heat-exchanger and generator start-up, and the staged heat-up (250 °C → purge → 500 °C → purge → 850 °C), with Bartosz explaining why. It documents melting cues (temperature dip, faster induction beeping), the 2-minute overheat/mix wait, transducer cooling, vibration start, switching to pouring pressure and opening the sealing rod, then a pour with the reverse booster where the melt flowed too fast for the low amplitude and partly dripped un-atomized — leading to the lesson "fine powder = very small nozzle + very low amplitude + slow controlled pour". After cooldown there is a full consumables tour (insulation, nozzle holders, sealing rods, nozzles, thermocouples, seals, filters, plate materials) and closing advice. Phases: during (pump-down, heating, atomizing), after (cooldown, cleaning), theory, troubleshooting. Every row below was re-checked against the Whisper large-v3-turbo transcript (`/tmp/work/transcripts/9kn-HhXCr1o.txt`); where Whisper dropped a passage the auto-caption reading is kept and marked "captions".

### Timestamp log

| mm:ss | phase | what happens / what is said |
|---|---|---|
| 00:00 | during/pump-down | Gas wash running: furnace (crucible chamber) purged first, now the atomizing chamber at −848 mbar (captions; Whisper hears −148, see Unclear); next it "grabs protective gas" — argon backfill. |
| 00:30 | during/pump-down | Vacuum pump switches off; cycle = pump air out, fill with argon, pump out again. |
| 01:07 | theory | Oxygen reading becomes inaccurate under vacuum — don't trust it until backfilled. |
| 01:41 | during/pump-down | Press pressure control → chamber brought up to 150 mbar. |
| 01:58 | during/prep | Turn on the heat exchanger (big red switch on the back); wait for the "cooling water flow too low" alarm to clear before raising the temperature. |
| 02:17 | during/heating | Must press generator start first; setpoint was 800, bring it down to 250 (°C). |
| 03:02 | during/pump-down | Once at setpoint: pressure control off, then vacuum pump on; gas wash just stays on. |
| 03:25 | theory | While pumping one volume keep overpressure in the other, so a leak pulls argon rather than air. |
| 03:43 | theory | Pressure control is chamber only; the furnace has just its own two setpoints, melting pressure and "graining" (pouring) pressure — otherwise you only see its temperature. |
| 04:16 | during/pump-down | Gas wash = five purges down to −0.85 bar, backfill, cleanse again. |
| 04:40 | lesson | Argon cylinder read 2,000 on Monday (unit not spoken); gauge now just over halfway after five or six rods atomized. |
| 04:58 | during/pump-down | Counter shows how many purges are left; done at 05:37; pressure control off (05:48). |
| 06:13 | during/heating | Purging again at 250 °C; once the purge reaches −850 (mbar), set 500 °C — or set it via pressure control afterwards: "just flexibility, it doesn't change much". |
| 06:41 | theory | Change pressure only while far from melting (Bartosz's counter-example: tin, which would already be fully liquid — heard "thin"); once fully liquid, don't change pressure. |
| 07:10 | during/heating | 500 °C set; aluminium won't melt yet. |
| 08:15 | theory | Cycle: purge, 250 °C (drives out oxygen/moisture), purge, 500 °C, purge → ready to melt. |
| 08:41 | theory | No purge every 250 ° beyond that: the target is leftover moisture, not the melting point; after 500 °C go to working temp. |
| 10:43 | during | Furnace pouring pressure is set barely any higher than the chamber, yet it was enough last run — it could even go slightly lower, the flow was too good; if needed Bartosz controls it manually with the turbo pressure. |
| 12:37 | during/heating | Pressure control on, raise temperature: 850 °C was enough last time (vs 800 or 1,000). |
| 12:59 | during | Oxygen content stabilises slowly. |
| 13:30 | theory | Melting cue: the temperature dips a bit as the metal liquefies and contacts the thermocouple. |
| 14:03 | theory | Second cue: faster beeping — induction draws more power as the melt pulls heat from the crucible. |
| 14:16 | theory | Melt doesn't fall until the sealing rod is opened; usually raise furnace pressure a little to give it a push — Gage: "the graining pressure, right?" |
| 15:18 | during | Give it a small pressure push; look in through the viewport: "Can you see it down in there?" — melting already. |
| 15:42 | during/heating | Sealing rod is going down as the charge melts; reduce temperature back to 800 °C. |
| 15:57 | during/heating | Melt keeps going, temperature drops; once all liquid wait ~2 min to overheat to the reading and to mix. |
| 16:25 | theory | Beeps are induction pulses; the magnetic field makes the melt jump in the middle. |
| 16:43 | theory | More material mixes better; a tiny pool at the bottom doesn't really mix. |
| 17:05 | during | The bar is gone; melt jumping; wait 2 minutes before opening the nozzle. |
| 17:50 | during | Everything melted, no leftovers. |
| 18:03 | theory | On-screen time = timer of the current status (melting vs pouring pressure); the rest of the unit stays cool to the touch. |
| 18:47 | during | Water still 23 °C, fine — at a higher melt temperature it would get worse; the tank volume was enough this time; need only a tiny supply flow or everything overcools and condenses. |
| 19:34 | during/atomizing | Start transducer cooling; parameters kept from last scan (rescan if not); start vibration. |
| 20:04 | during/atomizing | Watch through the viewport "to see if it is hitting" the plate; start recording — "most valuable". |
| 20:14 | during/atomizing | Switch to pouring ("graining") pressure and open the sealing rod. |
| 20:24 | during/atomizing | Initial droplet usually lost; flow too high for this low amplitude — the material flows much better than expected; atomization very slow. |
| 20:51 | lesson | A very thin stream or single droplets would atomize stably; "should go with 0.5 (nozzle) without any issue". |
| 21:07 | troubleshooting | Nice atomization on the top of the plate, but at the bottom the material gathers and stops the atomization, so it drips un-atomized. |
| 21:24 | lesson | "As I mentioned yesterday": with the reverse booster you must know the material's parameters to have full control of the pour. |
| 21:39 | after | Pour over: stop vibrations, sealing rod down, back to melting pressure, stop heating — in any order, as soon as done. |
| 22:05 | theory | Light inside is a flow sensor, not arcing. |
| 22:23 | troubleshooting | Atomization was not complete this run ("smart ..." in both transcripts); had almost no overpressure yet the melt fell too quickly → go back to the smaller nozzle. |
| 22:59 | theory | Reference: best well-controlled reverse-booster run ≈ 90% conversion of material to powder. |
| 23:59 | theory | Reference video: very slow, just droplets, everything atomized, nothing wasted. |
| 24:12 | theory | Ideal = slow drip or slow stream; a slow flow can be improved with turbo pressure; the only smaller-nozzle risk: nothing pours at all. |
| 24:39 | theory | Fine powder recipe: very small nozzle + very low amplitude (reverse booster) + slow, controlled pouring; for mere testing a higher amplitude is fine. |
| 25:08 | theory | Gage: lower the pressure in both? No — only differential pressure matters; too little furnace pressure → splatter instead of a stream; use the pressure to push it through. |
| 25:42 | theory | Pushing through a smaller hole keeps a nice stream with less material load; the process is short anyway, 2 vs 5 minutes changes little. |
| 26:45 | theory | High amplitude = faster process, larger particles. |
| 27:16 | material | The rod just run is aluminium 6063 — "almost pure" (Bartosz); BYU's own rod, not one of the 4047 training rods (inferred). |
| 27:39 | lesson | For smaller particles swap to the 0.5 nozzle; most Al alloys don't like 0.5, but here even with very little pressure the flow was too good. |
| 28:05 | result | Some material wasted but samples exist for the maximum particle size, something in between, and the smallest-particle option. |
| 28:30 | after/cleaning | Powder out: open the chamber and brush it. Gage wants Ronnie to learn the cleaning so a run can be handed over mid-way — nobody has four-hour blocks. |
| 29:05 | lesson | Recommended charge 250–300 g (captions; Whisper dropped the figure): small samples are gone before you tune; a full crucible may kill the plate. |
| 29:56 | after/cleaning | Light clean only: open, scrape/brush, take the powder out. |
| 30:20 | troubleshooting | Nozzle likely has solidified metal to remove by hand after cooling; for some alloys you just load more and continue, but a new charge may not re-melt it → disassemble (a few minutes). |
| 32:33 | theory | Consumables tour begins ("definitely record this"). |
| 33:04 | part | Insulation: plenty of spares; blue type rated higher temp, denser, less dust — for silver/gold or high purity. |
| 33:45 | part | Nozzle holders break if dropped; overtightening cracks the thread; many spares. |
| 33:58 | part | Sealing rods: normal, plus ones with a hole for a thermocouple reading the furnace centre (not the wall); alumina sealing rods for reactive materials. |
| 34:26 | part | Graphite nuts (costly, only break if dropped); graphite seals wear and crack; graphite and boron-nitride nozzles. |
| 34:56 | part | BN nozzles for reactive melts — not so much magnesium itself, rather e.g. aluminium with calcium additions; BN lets the melt flow more smoothly. |
| 35:18 | part | Thermocouple covers: standard and long (for the sealing-rod thermocouple); two spare thermocouples; extra plug — a second thermocouple can be connected on the left side for dual measurement, or kept as a spare. |
| 36:21 | part | Furnace seals wear; back filters — replace if overpressure is hard to release, same for the filter inside the furnace; clean them in an ultrasonic bath a few times before replacing. |
| 36:58 | part | Spare viewport glass and its seal — droplets can hit the glass during maintenance. |
| 37:25 | part | Spare prolonger, top sonotrodes, connectors; crucibles and side insulation (more crucibles in a second layer underneath). |
| 37:40 | part | Filters inside the blue cabinet, right side, between chamber and vacuum pump; stay clean unless something evaporates; check every 1–2 months. |
| 38:35 | part | Plates: carbon fibre uncoated (aluminium), large CF (unstable stream), CF with Mo coating on the tip (copper wetting), CF plasma-coated W (Cu alloys, survives anything). |
| 39:48 | part | Ti64 plates vibrate well but break above ~800 °C (phase change); niobium for higher temp and for melts that react with Mo, but more prone to cracking at high amplitude. |
| 40:48 | part | Molybdenum ("MLS alloy", heard in both transcripts) plates small/large: golden standard; may react with ~0.5 kg Al in long runs. |
| 41:28 | part | Stainless plates: tried for magnesium (can't see the pour), break in one process; for magnesium use Mo or Nb; medical → Nb (biocompatible, but too soft, heavy and expensive for most parts). |
| 43:00 | cleaning | Chamber brushes: get bigger anti-static ones. |
| 43:47 | admin | Training certificate signed, one copy each (captions only). |
| 44:16 | lesson | Do more trials and keep working straight after Bartosz departs: atomize just his rods (captions add "10.5 mm, pours well") or talk about trying different materials — it helps remember the procedures. |
| 44:53 | lesson | Parameters and equipment choice are the main factor; once established it's easy to repeat. |
| 45:12 | lesson | Operator focus for the 2–3 min of pouring (Whisper hears 2–4): aim low amplitude, raise via slider if not atomizing; pulse turbo pressure to stabilise the stream. |
| 45:41 | theory | With low furnace pressure the stream goes unstable and droplets scatter; you want a stream that lands precisely where aimed. |
| 46:11 | after/cooldown | Below 100 °C shut down the cooling; "open the chamber before opening it" (same words in both transcripts) — vent/equalise inferred. |
| 46:33 | part | Supplied tool for unscrewing the sealing rod. |
| 47:07 | troubleshooting | Water on the floor is condensation — facility supply too cold; could shut the supply down now. |
| 47:40 | theory | It's a heat exchanger, not a chiller; chilled water comes from the facility. |
| 48:00 | future | Brief mention of the magnesium viewport upgrade (captions); tell Bartosz future plans and he'll find the best consumables; the extended pack lasts months. |
| 48:36 | future | Pure copper is tough (Cu–Sn easier; evaporation, no visibility through the viewport); semester plan: aluminium, maybe some magnesium (Whisper: "maybe something"), copper later. |
| 49:25 | admin | Support via WhatsApp with photos (captions); everyone added to the database system; Bartosz travelling until year end, in the office mornings/evenings. |

### Procedural steps

**Before / pump-down**
- Run gas wash: furnace first, then chamber; 5 cycles to −0.85 bar with argon backfill (00:05, 04:16)
- Keep overpressure in the other volume while pumping one (03:25)
- Press pressure control to bring the chamber to 150 mbar (01:41)
- Switch the heat exchanger on (red switch at back); wait for the flow alarm to clear (01:58)
- Generator start; set 250 °C (02:29)
- At 250 °C: pressure control off, vacuum pump on, gas wash again (03:02)
- Once that purge reaches −850 mbar, set 500 °C and purge again (06:13, 07:10)
- Pressure control on; raise to the 850 °C melting setpoint (12:37)

**During**
- Watch for the temperature dip and faster beeping = melting (13:30, 14:03)
- Nudge the furnace pressure a little to push the melt; if needed, control it manually with the turbo pressure (14:16, 10:43)
- When the sealing rod sinks, reduce to 800 °C (15:42)
- Wait ~2 min after full melt for overheat and mixing (15:57, 17:18)
- Start transducer cooling, rescan if needed, start vibration (19:34)
- Switch to pouring pressure and open the sealing rod (20:14)
- Pulse turbo pressure to stabilise the stream; raise amplitude by slider only if not atomizing (45:12)

**After**
- Stop vibration, sealing rod down, melting pressure, stop heating — in any order, promptly (21:39)
- Cool; below 100 °C stop cooling; vent before opening (46:11)
- Open, brush, remove the powder (28:30, 30:14)
- Inspect the nozzle for solidified metal; disassemble if a new charge wouldn't push through (30:20)
- Clean the back/furnace filters in an ultrasonic bath a few times before replacing them (36:21)
- Check the chamber–pump filter every 1–2 months (38:14)

**Troubleshooting**
- Stream too fast, un-atomized drips: smaller nozzle (0.5 mm) and/or lower amplitude (21:02, 27:47)
- Furnace pressure too low → splatter; keep a positive differential and push through a smaller hole (25:08)
- Condensation on the floor: throttle the chilled-water supply (47:07)

### Parameters and numbers

| value | context | mm:ss |
|---|---|---|
| −848 mbar | chamber during gas wash (captions; Whisper hears −148 — context favours −848) | 00:15 |
| 150 mbar | chamber pressure-control setpoint | 01:44 |
| 800 → 250 °C | generator setpoint lowered for first purge stage | 02:34 |
| 5 purges to −0.85 bar | gas wash cycle; the same −850 mbar endpoint gates the step to 500 °C (06:16) | 04:16 |
| 2,000 (unit not spoken; psi inferred) | argon cylinder on Monday; gauge just over halfway after 5–6 rods | 04:40 |
| 500 °C | second purge stage | 07:10 |
| 850 °C | melting setpoint ("enough last time") | 12:51 |
| 800 °C | setpoint once melting starts | 15:56 |
| ~2 min | overheat/mix wait after full melt | 16:06 |
| 23 °C | cooling-water temperature | 19:02 |
| 0.5 mm | nozzle recommended for this flow | 21:02 |
| ~90% | best material-to-powder conversion seen | 23:15 |
| 2–5 min | typical process length | 25:45 |
| Al 6063 | rod just atomized (both transcripts; "almost pure") | 27:21 |
| 250–300 g | recommended charge per round (captions; Whisper dropped the passage) | 29:26 |
| 1–2 months | filter inspection interval | 38:20 |
| ~800 °C | upper limit for Ti64 plates | 40:00 |
| ~0.5 kg | aluminium at which Mo plate may start reacting | 41:14 |
| 10.5 mm | diameter of Bartosz's practice rod (captions only; Whisper dropped the clause) | 44:33 |
| 2–3 min (Whisper: 2–4) | pouring window needing operator focus | 45:14 |
| 100 °C | below this, cooling can be shut down | 46:11 |

### Quotable moments

- 03:25 "Whenever you are doing vacuum in one, you keep the overpressure in the other one. If there is a leak, it's going to pull at least the argon."
- 08:50 "We are not targeting the melting point of the material but more like the moisture left over in the chamber."
- 10:43 "It's barely any more than what we have in the chamber, but it was enough in the previous round. It could be even slightly lower, because the flow was just too good."
- 13:30 "You can usually see the moment the material melts, because the temperature will start dropping a bit."
- 16:06 "We wait around two minutes to give it time to overheat, to reach the same temperature as the reading, and to mix."
- 21:07 "We have nice atomization, especially on the top part, but in the bottom the material gathers and stops the atomization, so nothing at the bottom gets atomized."
- 24:39 "If we want finer powder, the strategy is a very small nozzle, very low amplitude... but for that to work you need a slow and controlled pouring."
