Repository: vertical-cloud-lab/byu-vcl

# Atomizer installation and training: videos, SOP, and compilations

Our own documentation of the AMAZEMET rePowder ultrasonic atomizer, synthesized from the 26 atomizer-related videos on
the BYU VCL YouTube channel: the installation clips (Sep 2026), the two training days with Bartosz Kalicki of AMAZEMET
(Sep 29–30 2026), the custom-charge and dosing sessions, and the team's first unsupervised run (Oct 2 2026). Issue #124,
with the training detail from #222, the powder bags from #249, and the manual, equipment and PPE material from #126.

| What | Where |
| --- | --- |

File: atomizer-training/notes/groupF.md
# Group F — atomizer video transcript index

Source: Whisper large-v3-turbo, word-timed ([`../transcripts/whisper/`](../transcripts/whisper/)); these three have no YouTube
captions. They are Gage Erickson's collar-phone videos of the Oct 6 2026 run, uploaded the same afternoon. Rows marked
(keyframe) are read from the frames of the footage, as sampled in the review sheets of
[`../runs/2026-10-06/review/`](../runs/2026-10-06/review/); the rest are the Whisper segment's start time. The lab times
in the summaries come from [`../runs/2026-10-06.md`](../runs/2026-10-06.md), which places each video on the clock of the
pixelated room stream (±1 s) and checks the run against Gage's [daily SOP](../daily-sop.md) and the parameters in
[#261](https://github.com/vertical-cloud-lab/byu-vcl/issues/261). Items marked "(inferred)" are not stated on camera.

## VFycaxIq0Tc — Oct 6 atomizer run, video 1 (20:17, Oct 6)

13:07–13:27 MDT. Gage introduces Paul, who is joining the team, to the lab and to his part of the daily run SOP. Only
Gage and Ronnie operate the machine. Paul's list, in priority order: order a clip for the T-piece and some tools (bigger
brushes for sweeping powder inside the container, a stainless-steel scraper "like a card", a tape measure) through ME
orders, checked with Gage or Ronnie before submitting; build an Excel sheet with every run's parameters; organize the
powders and SEM stubs. Gage shows a jar of aluminium powder that still needs sieving, and how a stub is made: carbon tape
on a cleaned stub, dip, shake off the excess. No machine operation. Phases: onboarding, ordering, characterization.

### Timestamp log
| mm:ss | phase | what happens / what is said |
| --- | --- | --- |
| 00:07 | record | "Set an alarm, set a 20 minute timer." |
| 00:54 | onboarding | Paul: "this machine is what turns the solid metal into metal powder", and other stations work "on the AI to monitor it". |
| 01:08 | safety | "Me and Ronnie are the only ones that are allowed to operate this machine just because there's some sensitive parts that can get damaged easily." |
| 01:28 | record | Dr. Baird "loves it when we record everything" (Whisper "Dr. Bird"), hence the collar camera; Meta glasses would be better. |
| 02:40 | onboarding | Paul's time: Tuesdays and Thursdays are his open days. |
| 03:15 | onboarding | "Me and Ronnie put together this list of things we need help with", ordered top priority first. |
| 04:56 | charge | The aluminium shells "you fill with metal", melted in the crucible and turned into powder (the cups of #248). |
| 05:36 | materials | The two powders so far: AlSi10Mg and pure aluminium. |
| 05:54 | product | A jar from "my most recent run": "that's all aluminum powder … it needs to be … sifted, still get some chunks in it". |
| 06:22 | plans | Aluminium-family alloys next, with scandium, erbium, copper or more magnesium. |
| 06:42 | safety | IPA on everything that has powder on it; powder must not get on the skin. |
| 07:43 | ordering | First need: a clip for the T-piece ("a number six on it", about a 6 mm tube); photograph the markings. |
| 08:51 | ordering | How to put together an ME order, shown on the laptop from 10:26. |
| 12:17 | ordering | Send the order to Dr. Baird, Gage and Ronnie, and check with Gage or Ronnie before submitting. |
| 14:56 | ordering | The tool list, sent on Slack. |
| 15:13 | cleaning | The brushes they have: "we're cleaning out the whole inside of this container, like every surface"; bigger ones are needed. |
| 15:50 | cleaning | Powder is swept down into the machine, "because it's all product that we can keep". |
| 16:52 | ordering | A stainless-steel scraper, "literally like a card … but stainless steel"; a general-purpose tape measure (17:11). |
| 17:24 | onboarding | The rest of the list: order tools, build an Excel sheet, enter the info for each powder run, organize powders and stubs. |
| 17:57 | characterization | "Every single one of these powders we need to characterize under an electron microscope", on stubs. |
| 18:31 | characterization | Stubs: gloves (they are cleaned with IPA), a carbon-tape sticker, open the jar carefully ("you might even want to wear a mask"), dip, shake off the excess (19:10). |
| 19:33 | record | "Every single run, we've got all these parameters … put it into an excel sheet": "CFC plate … carbon fiber", amplitude, melt temperature, type of aluminium (20:06). |

### Unclear / needs checking
- What the "C" at the end of "CFC" stands for (19:47): Gage cannot remember. Carbon-fibre-reinforced carbon is the usual meaning (inferred).
- Which run the jar at 05:54 is from.

## dnPs56DPt6I — Oct 6th atomizer run, video 2 (17:57, Oct 6)

14:06–14:24 MDT. Gage alone, with the furnace already open. Crucible and insulation go into the coil, then the
thermocouple and the sealing rod. An ultrasonic scan reads 40,000 Hz; a plate is torqued to 50 and tested (40,200 Hz,
20 W). Gage then remembers that these runs are meant to use carbon-fibre plates, "the cheapest", swaps the plate, and
notes that the carbon-fibre plate still has some aluminium on it from before. Spray test through the open door, then the
door's star knobs: "I think we're set now." The stack's position under the nozzle is not checked on camera; in video 3
it turns out to be too high. Phases: before (furnace, stack, plate).

### Timestamp log
| mm:ss | phase | what happens / what is said |
| --- | --- | --- |
| 00:00 | before | (keyframe) The furnace is open; black nitrile gloves. |
| 01:40 | before | (keyframe) Crucible and insulation into the furnace, to 03:00. |
| 03:35 | before | "I forget about this piece every time." |
| 03:40 | before | (keyframe) Thermocouple in, then the sealing rod and its lever (04:20). |
| 05:38 | before | "Ultrasonic scan." "40,000 … as far as I understand, that's good" (06:16). |
| 06:32 | before | "Now I'm going to put on this guy finally"; the first wrench is "not the right size" (07:27). |
| 08:26 | before | "This needs to be set to 50": the torque wrench, for the plate; "50" (09:33). |
| 09:42 | before | "Test." "40,200. Perfect" (10:08); "20 watts of power. Good" (10:31). |
| 13:06 | before / deviation | "I said we're going to do these with carbon fiber because those are the cheapest … I gotta redo this." |
| 14:00 | before | "That's amazing how hot that gets"; "there's a little bit of aluminum on it still … I can see if this atomizes still. I think it will" (14:15): the carbon-fibre plate carries aluminium from an earlier run (inferred). |
| 15:16 | before | Torqued to "50" again; (keyframe) torque wrench on the plate at 15:40. |
| 16:25 | before | Spray test on the new plate through the open door: "So they're like straight lines. Wow." "Hot again" (16:31). |
| 17:24 | before | The door's star knobs: "Graphite's supposed to be brittle … I think these are … some metal." |
| 17:39 | before | "That's tight"; "I think we're set now. I just need to prepare our material for it" (17:49). |

### Parameters and numbers
| value | context | mm:ss |
| --- | --- | --- |
| 40,000 Hz | first scan | 06:01 |
| 50 | torque wrench setting for the plate (N·m in [`../sop.md`](../sop.md)) | 08:26, 09:33, 15:16 |
| 40,200 Hz, 20 W | test after torquing | 10:08, 10:31 |
| carbon fibre | plate for these runs, "the cheapest" | 13:11 |

### Unclear / needs checking
- What gets "amazing how hot" at 14:00: the plate just taken off after the test (inferred).
- Whether the aluminium left on the carbon-fibre plate (14:15) was removed before it went on.

## DWH1CEygsTI — Oct 6 atomizer run, video 3 (34:42, Oct 6)

14:37–15:12 MDT. The charge is wiped with IPA and loaded beside the sealing rod, the seal wiped and the furnace closed.
One gas-wash sequence takes the oxygen to 19 ppm ("low 20s is good enough"), then Gage heats straight to 900 °C, raises
the pour pressure to 0.2 bar ("20 bar" as said), lets it settle at 840 °C for two minutes, scans the ultrasonics and
reads his checklist. The pour starts with the vibration off and the stack too high: the stream hits the upper
sonotrode, blobs and drips off. Gage pulls the stack back about three quarters of the way through and some melt
atomizes. Oxygen then reads 121 ppm. He explains what went wrong, and the cooldown to 400 °C begins. Phases: before
(charge), during (gas wash, heating, pour), troubleshooting, after (cooldown).

### Timestamp log
| mm:ss | phase | what happens / what is said |
| --- | --- | --- |
| 00:00 | before | "Alright, got our material." |
| 00:40 | before | (keyframe) The charge wiped with IPA at the bench, to 02:40. |
| 04:00 | before | (keyframe) Seal wiped; the charge into the crucible beside the sealing rod (04:40). |
| 04:08 | team | "I met with Paul today … I just gave him the list of things we put together"; he will order the T-piece. |
| 05:17 | during | "Pressure control, vacuum pump, gas wash, it's gonna do its thing a couple times." |
| 06:00 | before | (keyframe) The argon regulator gauges. |
| 10:40 | during | (keyframe) The HMI's separate ULTRASONIC SCAN and ULTRASONIC START buttons. |
| 11:40 | before | (keyframe) The wall gas valves. |
| 19:35 | characterization | Out in the main lab: "these ones will be about 80 … we just got to look under the microscope first"; Paul will make SEM samples (19:55). |
| 20:15 | during | "Do you want to see this, Ronnie? Or Carl?"; "right now, it's filling up with argon gas" (20:43). |
| 20:57 | during | Oxygen: "Low 20s is good enough"; "now it's 19 parts per million" (21:01). |
| 21:15 | during | "We are going to put the temperature up to 900 and see what that does." |
| 21:50 | plans | "For the next couple weeks … how consistently we can make powders and sort of the cheapest runs possible … not trying to go for the small stuff just yet." |
| 22:16 | product | "We've already got like five batches"; no sifter yet, chemical engineering may lend one, "we should get our own"; sieve it contained, "you don't want to breathe it at all" (22:50). |
| 23:18 | record | "Set a timer for 16 minutes. That's how much time is left on the storage for the phone." |
| 23:40 | during | (keyframe) The charge glowing through the furnace window; again at 27:00. |
| 24:25 | during | "Increase the pressure to 20 bar": 0.2 bar per #261 (inferred); "last time … I don't think we had enough pressure" (24:36). |
| 24:49 | during | "PPM counts to 27." "Maybe we should have let it sit a little bit longer before." |
| 26:20 | lesson | "Remember for next time … bring down the [ppm] to like seven, just do one more purge at the end there, let it settle longer." |
| 26:42 | during | "Down to 850 … 40, completely melted." |
| 27:22 | during | "Let that go for two minutes." |
| 28:20 | during | (keyframe) Ultrasonic scan on the HMI, nominal 40,185 Hz. |
| 28:47 | during | "Scanner is looking good, I'm gonna press draining pressure"; the checklist: "sealing rod … make sure the plate is in that position and use the turbo pump as needed" (28:53). |
| 28:58 | during | (keyframe) The checklist on a second phone; its status bar reads 3:06. |
| 29:18 | during | "It doesn't display above 10 minutes, so I'll just give it like 20 more seconds." |
| 29:35 | during | "Here we go": the sealing rod up, the pour. |
| 30:35 | troubleshooting | "That'd be why, huh? It was just too high at this point, too late." |
| 30:40 | troubleshooting | (keyframe) Hand on the stack, pulling it back. |
| 31:25 | during | "There we go." |
| 32:11 | during | "We're done." |
| 32:35 | lesson | "That was too high, and so the stream was hitting that, blobbing up, and then falling under this. And I couldn't see it"; pulled back, "some atomization, but not nearly as much as we should have" (32:51). |
| 32:58 | lesson | "I forgot to turn on the ultrasonic system"; "we still got enough powder to analyze in the SEM" (33:09). |
| 33:18 | problem | Oxygen "120 parts per million. I don't know what that's about"; (keyframe 33:20) HMI: chamber 138 mbar, 783 °C, oxygen 121 ppm; ultrasonic 0 %, 0 Hz, 0 W. |
| 33:43 | after | "Wait for this to cool down to about 400 degrees, and then after that we can open it up." |
| 34:24 | after | Through the chamber window: "that got in the way, so it's blobbing off … harder to atomize … still got a bunch." |

### Parameters and numbers
| value | context | mm:ss |
| --- | --- | --- |
| 19 ppm | oxygen after the gas wash, before heating | 21:01 |
| 900 °C | first setpoint | 21:15 |
| 0.2 bar | pour ("draining"/"graining") pressure, said "20 bar" (#261: 0.2) | 24:25 |
| 27 ppm | oxygen while heating | 24:49 |
| 850 → 840 °C | melt setpoint | 26:42 |
| 2 min | hold before the pour | 27:22 |
| 40,185 Hz | scan before the pour (keyframe) | 28:20 |
| 121 ppm, 138 mbar, 783 °C | HMI after the pour; ultrasonic 0 % / 0 Hz / 0 W | 33:20 |

### Unclear / needs checking
- Whether the vibration ran at all: #261 says it should have been started before the sealing pin, which suggests it was
  started late, but the HMI shows 0 %, 0 Hz, 0 W at 33:20, after the pour.
- Whether the 250 °C and 500 °C washes of the training schedule ran: only one wash sequence is mentioned (05:17).
- "20 bar" at 24:25: the HMI value is not legible; #261 records 0.2 bar.
- "These ones will be about 80" (19:35): 80 µm particles of an earlier batch is the likely meaning (inferred).

File: atomizer-training/notes/groupC.md (part 2 of 2)
# Group C — rePowder training transcript index (Videos 7, 8, 9, Sterling's phone)
- 25:13 "It's only the differential pressure that matters. If you drop the pressure too much in the furnace, instead of a stream the material can start to splatter."
- 29:05 "For most processes we recommend 250–300 g per round. Then you can change the amplitude, change the pressures and stabilize." (captions only)
- 44:53 "Setting the right parameters, choosing the right equipment is the main changing factor for the whole process; after you have it established, it's relatively easy to repeat."
- 45:19 "In general you aim for lower amplitude, but if you see that it's not atomizing you need to go a little higher, and use the turbo pressure."
- 45:41 "Especially if you have low pressure in the furnace, it starts to get unstable and the droplets go everywhere around. You want a nice stream that goes precisely where you aim."

### Unclear / needs checking

- "graining/grading pressure" (03:52, 14:30, 18:13, 20:14): partly resolved — Whisper hears "graining" at 14:30 and 18:13 (twice), "gradient" at 03:52 and "draining" at 20:14; with the captions that is "graining" 6 times out of 9, so the spoken word is almost certainly "graining". Its function is clear: the furnace's second pressure setpoint, used for pouring, as opposed to "melting pressure" (the status timer switches with it). The exact HMI label still needs reading off the furnace panel.
- 06:16 "once this gets to 850" — resolved: Whisper has "once this gets to negative 850", i.e. the purge pressure (−850 mbar), not a temperature; 500 °C is set after that.
- 10:43 "barely any lower than the chamber" — resolved: Whisper has "barely any more than what we have in the chamber" — the furnace pouring pressure sits only just above the chamber, which was still enough last run ("it could be even slightly lower, because the flow was just too good"); "with the two..." = the turbo pressure, used for manual control if needed.
- 27:21 "6063" — resolved: Whisper also hears "6063", and Bartosz's follow-up is "so it's almost pure" — true of 6063 (~98.5% Al), not of 4047 (12% Si). This run was a 6063 rod (BYU's own), not one of the 4047 training rods from Sterling's video 06:02.
- 22:23 "smart optimization" — partly resolved: Whisper hears "smart accommodation"; the noun is "atomization" (sense: this run did not atomize fully), the adjective is garbled in both transcripts. The row's meaning is unaffected.
- 40:52 "MLS alloy" — resolved as heard: Whisper also hears "MLS alloy" twice, so it is a genuine grade name, not a mis-hearing; probably a lanthanum-oxide-doped molybdenum (Plansee "ML" family, S = stress-relieved) — confirm the datasheet with AMAZEMET. 34:16 "aluminum cylindros" — resolved: Whisper has "the alumina sealing rods for reactive materials". 36:44 "heater that goes in the furnace" — resolved: Whisper has "same with the filter that goes in the furnace".
- 46:21 "open the chamber before opening it" — not resolved: Whisper hears exactly the same words; vent/equalise remains inferred (an alternative reading is "open the chamber before opening [the furnace]").
- 00:15 chamber pressure: captions "−848 mbar", Whisper "−148"; the pump switches off at 00:30 and backfill follows, i.e. the end of a pump-down toward −850 mbar, so −848 is kept.
- 45:14 pouring window: captions "two three minutes", Whisper "2-4 minutes" (and "cooling" for "pouring" — Whisper is not clean here either); 2–3 kept with the Whisper reading noted.
- Captions-only passages that Whisper dropped (not contradicted, just absent): 29:05 "250–300 g per round", 43:47 certificate, 44:33 "10.5 mm" rod, 48:05 magnesium/viewport exchange, 48:57 "maybe some magnesium" (Whisper: "maybe something"), 49:25 WhatsApp.

## 2wMgeI-E7zw — Atomizer training (sterling's phone) (16 min, Sep 30)

Phone recording of an orientation walk-around, apparently from the setup day before the formal training (it mentions rods "to test on Wednesday" and an 8:30 a.m. start "tomorrow"). Bartosz shows the rear utility connections (power, vacuum pump, heat exchanger, argon T, compressed air, cooling supply/return), the heat exchanger and its first start-up including a "water too cold" fault from the facility chilled water, the two control panels and software accounts, the transducer and its compressed-air cooling, plate consumable life and cost, boron-nitride crucible coating, cleaning between alloys, the extended consumable pack, PPE, and BYU's plan for powder-packed capped rods. Phases: before (setup/utilities), theory, consumables; no run.

### Timestamp log

| mm:ss | phase | what happens / what is said |
|---|---|---|
| 00:05 | before/setup | Rear connections: main power plug; vacuum pump socket; lower port feeds the heat exchanger on the other side. |
| 00:23 | before/setup | Argon arrives via a T into two lines; one blue line is compressed air; two cooling hoses (supply/return) to the heat exchanger. |
| 00:46 | before/setup | Heat exchanger fed from the facility pipe; facility water is really cold; lines to be insulated against condensation. |
| 01:04 | troubleshooting | Open the facility valve only a very little; cold water tripped "water too cold" — threshold 10 °C, reading 9.3, lowered to 7 °C. |
| 01:28 | before/setup | Keep the valve barely open, watch the exchanger water temperature rise under load, adjust. |
| 01:45 | theory | Heat exchanger: coolant tank with level sensor; stops on low level or high temperature; main switch starts inverter and pump; pressure gauge. |
| 02:29 | before/setup | "Cooling water too low" error on the main screen clears after a short delay; check in service mode (~10 flowing). |
| 02:55 | lesson | Exchanger panel is loud; the side panel can come off to add insulation inside. |
| 03:27 | theory | Main switch; one panel controls the furnace (pressure and temperature); the other controls the ultrasonic system and chamber. |
| 03:45 | theory | Software has user accounts (account manager, simple default passwords); one program tests vibrations, another runs the system. |
| 04:29 | admin | Mixed schedules; mornings cover more; keep notes on consumables and modifications. |
| 04:53 | future | For Al–Mg alloys with more magnesium there is an upgrade: viewport with argon purge to keep visibility. |
| 05:21 | admin | Order was priced with a chiller rather than a heat exchanger → credit for extra consumables/parts; lots of crucibles. |
| 06:02 | before/loading | Bartosz brought aluminium 4047 rods for basic training; will show how to control particle size. |
| 06:16 | theory | Changing parts drastically changes the PSD; not every combination suits every alloy; tricks for Al large vs small. |
| 06:49 | theory | Lower density → larger particles; you cannot resist that. |
| 06:57 | troubleshooting | Water on the floor is from setup; unit can't be moved back — hoses too stiff; longer hoses/angle fitting. |
| 07:29 | part | The transducer is the core; compressed-air cooling connects here; thread mismatch solved with Teflon tape/hardware store fitting. |
| 08:03 | theory | Maximise compressed-air flow to keep the transducer cold; plasma runs for hours, atomizing only a couple of minutes. |
| 08:28 | safety | Don't drop the transducer; keep it away from moisture. |
| 08:41 | before/setup | Stack: one rod (sonotrode), then the plate, then the final rod that holds the plate in position. |
| 08:51 | lesson | Plate is a consumable: one process or a few; if it breaks, open the chamber and change it; a cracked plate may not run twice. |
| 09:17 | safety | If a plate breaks, the ceramic crucible under it catches molten metal. |
| 09:33 | cost | Plates cost $10–12 up to $70–80 (tungsten plasma-coated carbon fibre from Korea). |
| 10:07 | theory | Aiming for smaller particles means lower amplitude, so plates last longer. |
| 10:34 | lesson | Coat crucibles with boron-nitride spray for reactive materials; yttria also possible; BN most flexible; US suppliers exist. |
| 11:37 | cleaning | Switching alloys: after a run peel the slag off the crucible bottom; micro leftovers on walls don't matter. |
| 12:09 | cleaning | Sealing rods: peel slag, polish; as long as the tip is smooth it works. |
| 12:25 | part | Extended pack extras: splash cover for spitting materials; denser high-temperature insulation for purity. |
| 13:02 | safety | Two full masks, ear protection (ultrasonic), filters; the induction coil is also noisy. |
| 13:48 | before/loading | BYU test rods: bored hole, powder loaded, capped — to try Wednesday; arc melting as fallback. |
| 14:27 | lesson | Any consolidation helps; pure powder has a higher chance of just getting lost. |
| 14:53 | admin | 8:30 a.m. start tomorrow; use the vacuum during runs; parking (to end). |

### Procedural steps

**Before (utilities and start-up)**
- Connect power, vacuum pump, heat exchanger, argon T, compressed air and cooling supply/return at the rear (00:05)
- Open the facility chilled-water valve only slightly; insulate lines against condensation (00:55, 01:04)
- If "water too cold" trips, lower the threshold (10 → 7 °C) or add load; watch the tank temperature (01:19)
- Switch the heat exchanger on; wait for the "cooling water too low" error to clear (02:12, 02:29)
- Turn on the main switch; furnace panel vs ultrasonic panel (03:27)
- Connect compressed-air cooling to the transducer; maximise flow (07:39, 08:03)
- Assemble sonotrode, plate, top rod (08:41)
- Coat crucibles with boron nitride for reactive alloys (10:53)

**Cleaning**
- Peel slag from the crucible bottom between alloys (11:58)
- Peel and polish sealing rods; keep the tip smooth (12:09)

**Safety**
- Never drop the transducer; keep it dry (08:28)
- Wear ear protection for ultrasonic and induction noise (13:02)

### Parameters and numbers

| value | context | mm:ss |
|---|---|---|
| 2 argon lines via a T | rear argon connection | 00:25 |
| 10 °C → 7 °C | water-too-cold threshold lowered; reading was 9.3 °C | 01:21 |
| ~10 | flow value seen in service mode (units unclear) | 02:48 |
| Al 4047 | training rods Bartosz brought | 06:02 |
| 1 process to a few | plate life | 08:55 |
| $10–12 / $70–80 | cheapest / most expensive plate | 09:40 |
| 2 full masks | PPE supplied | 13:02 |
| 8:30 a.m. | next-day start | 14:53 |

### Quotable moments

- 01:10 "Because the water is so cold, without applying energy to the system, it gave 'water too cold' error."
- 06:21 "By changing some parts, you can drastically change the outcome of the process."
- 06:49 "Generally, the lower the density, the larger particles you're getting."
- 08:03 "We want to have as much compressed air flow as possible with the transducer to keep it cold."
- 09:05 "Once it runs, it is able to run. And if you try to run it again, it may not work."
- 10:07 "If you aim for smaller particles, the plates are going to last longer, because we try to limit the amplitude."
- 12:19 "As long as the tip is smooth, it's going to work fine."

### Unclear / needs checking

- Recording date: content ("test on Wednesday", "8:30 tomorrow") implies Monday Sep 28 or Tuesday Sep 29, not the Sep 30 upload date.
- 02:48 "10 minutes flowing" — probably a flow rate (10 L/min?) in service mode.
- 07:39 "one key with the system" — a fitting/adapter, inferred.
- 05:21 chiller-vs-heat-exchanger credit — commercial detail, verify with AMAZEMET.
