Repository: vertical-cloud-lab/byu-vcl

# byu-vcl
Vertical Cloud Lab @ BYU

- [3D Printing SOP (Bambu Lab H2D, incl. multi-material PLA + TPU)](3d-printing-sop.md)
- [Thermo-Calc input for the 100 g ultrasonic atomization mixture](thermo-calc-100g-mixture-composition.md)
- [Alloy physics engine, tried on lab hardware: VLM tray accelerations, closed-loop powder dosing, the doser's funnel](sim/alloy-engine/README.md)

# Edison Scientific (FutureHouse PaperQA / Finch) artifacts — PR #93

Raw answers, queries, metadata, and (for the ANALYSIS task) the full Jupyter
notebook for every Edison task submitted from this PR. Fetched via
`EdisonClient.get_task(uuid.UUID(<task_id>))`; `formatted_answer` is the
citation-formatted markdown returned by PaperQA, `answer` is the plain-text
summary, and `notebook.ipynb` is the executed analysis notebook returned by the
Finch `job-futurehouse-data-analysis-crow-high` agent.

| Folder | Task ID | Kind | Topic |
|---|---|---|---|
| `lit-quant-analysis-alsi10mg-powder__cd669bc0` | `cd669bc0-0b4b-4b1f-8e32-7b5ec8aa474e` | LITERATURE_HIGH | Quantitative compositional analysis of AlSi10Mg AM powder (initial broad search) |
| `analysis-eds-cross-comparison__53f221ff` | `53f221ff-1bcb-4feb-a48b-e3d3c9cc6b95` | ANALYSIS (Finch) | Cross-comparison of the three EDS datasets with the data bundle attached as a zipped collection |
| `lit-ezaf-standardless-mg-bias__1c63284b` | `1c63284b-2f0a-415c-b51f-8c53fe6a4332` | LITERATURE_HIGH | Standardless eZAF systematic bias for trace Mg in an Al matrix |
| `lit-mg-microstructural-location__21ba848f` | `21ba848f-8c6c-4db1-9830-35062b1d11a2` | LITERATURE_HIGH | Where Mg actually resides in as-built LPBF AlSi10Mg (Mg₂Si / MgAl₂O₄ / surface segregation) |
| `lit-amp-time-mg-al-deconvolution__afe8c121` | `afe8c121-9f8e-4444-abd2-31aa5c42c74e` | LITERATURE_HIGH | Amp-time / pulse-processor effect on SDD energy resolution and Mg Kα / Al Kα deconvolution |
| `lit-small-spheres-fishscale__53ed54dd` | `53ed54dd-a61c-4074-8858-6c0da3e0d7c9` | LITERATURE_HIGH | "Small spheres" on polished LPBF AlSi10Mg cross-sections; missing melt-pool/fishscale pattern |
| `lit-eds-sop-astm-e1508__705df51f` | `705df51f-975c-48fa-8387-3a7e07389f47` | LITERATURE_HIGH | Concrete EDS acquisition SOP for AlSi10Mg per ASTM E1508 / E1078 |
| `lit-sem-eds-workflow-parameters__2c752db2` | `2c752db2-d735-4937-b1b2-dc35eb0cad88` | LITERATURE_HIGH | Standard SEM/EDS workflow parameters (magnification ladder, fixed vs tunable settings) for powders + printed parts |
| `lit-chatgpt-sem-contrast-validation__c6c421de` | `c6c421de-6544-4902-9667-00b4010bc2cf` | LITERATURE_HIGH | Validation of ChatGPT's SEM-contrast explanation for LPBF AlSi10Mg (BSE vs ETD, Si Z-contrast, melt-pool ID at 25,000×, missing Mg) |

The integrated, human-curated summaries of these artifacts live in:

- `../eds-quantitative-analysis-alsi10mg.md` (uses `cd669bc0`)
- `../eds-cross-comparison-edison-results.md` (uses `53f221ff` + the five LITERATURE_HIGH tasks above)
- `../sem-eds-workflow-parameters-sop.md` (uses `2c752db2`)
- `../chatgpt-sem-contrast-validation-results.md` (uses `c6c421de`)

To re-fetch any task:

```python
import os, uuid
from edison_client import EdisonClient
c = EdisonClient(api_key=os.environ['EDISON_API_KEY'])
r = c.get_task(uuid.UUID('<task_id>'))
print(r.formatted_answer or r.answer)
```

Failed tasks (no useful output, not archived here):

- `3beffe7c-1535-44ad-924a-ff4a5b8dfe82` — first ANALYSIS attempt; bundle uploaded as separate files
- `eb5e59c7-96c8-4c34-864f-8842d5c774d4` — second attempt; oversized bundle (PDFs still included)

The successful retry (`53f221ff`) used `client.store_file_content(file_path=DIR, as_collection=True)` per the [Edison file-management docs](https://docs.edisonscientific.com/edison-client/file-management).

File: edison-artifacts/analysis-eds-cross-comparison__53f221ff/notebook.ipynb
```
import os
print(os.environ.get('TRAJECTORY_WORKDIR'))
print(os.environ.get('PROJECT_TAG'))
```

/workspace/53f221ff-1bcb-4feb-a48b-e3d3c9cc6b95
None

```
workdir = "/workspace/53f221ff-1bcb-4feb-a48b-e3d3c9cc6b95"
with open(f"{workdir}/EDS_NonFlat.msa") as f:
    content = f.read()
# Print just the header (lines until #SPECTRUM)
lines = content.splitlines()
header_end = next(i for i,l in enumerate(lines) if l.startswith("#SPECTRUM"))
print(f"Total lines: {len(lines)}; header_end={header_end}")
print("\n".join(lines[:header_end+2]))
print("...")
print("\n".join(lines[-3:]))
```

Total lines: 4133; header_end=35
#FORMAT      : EMSA/MAS SPECTRAL DATA FILE
#VERSION     : 1.0
#TITLE       : 
#DATE        : 30-Apr-2026
#TIME        : 16:46
#OWNER       : EDAX TEAM EDS/semclass
#NPOINTS     : 4096
#NCOLUMNS    : 1
#XUNITS      : Energy (EV)
#YUNITS      : Intensity
#DATATYPE    : XY
#XPERCHAN    : 5.000
#OFFSET      : 0.0
#CHOFFSET    : 0.0
#SIGNALTYPE  : EDS
#XLABEL      : X-RAY Energy
#YLABEL      : X-RAY Intensity
#BEAMKV   -kV: 15.0
#LIVETIME  -s: 120.0
#REALTIME  -s: 0.0
#ELEVANGLE-dg: 35.0
#AZIMANGLE-dg: 0.0
#TBEWIND  -cm: 0.000000
#TDEADLYR -cm: 0.085
#TACTYLR  -cm: 0.0
#COMMENT     : Converted by EDAX.TeamEDS V4.5.1-RC2.20170623.3 Friday, June 23, 2017
##FILENAME       : SpectrumOnly.spc
##AmpTime (usec) : 3.84
##FPGA Version   : 0
##RESO (MnKa)    : 128.5
##EDAX Detector  : Octane Plus
##Analyzer Type  : DPP4
##Tilt Angle     : 0.0
##TakeOff Angle  : 48.8
##Elements       : 8,12,13,14
#SPECTRUM    : Spectral Data Starts Here
0.00,        0.0
...
20470.00,        0.0
20475.00,        0.0
#ENDOFDATA   :

```
import numpy as np
# Parse spectrum data
data = []
for l in lines[header_end+1:]:
    if l.startswith("#"):
        break
    parts = l.split(",")
    if len(parts) == 2:
        data.append((float(parts[0]), float(parts[1])))
arr = np.array(data)
energy_eV = arr[:,0]
counts = arr[:,1]
print(f"channels: {len(arr)}; energy range: {energy_eV.min()} – {energy_eV.max()} eV")
print(f"total counts: {counts.sum():.0f}")
print(f"max counts: {counts.max():.0f} at {energy_eV[counts.argmax()]:.1f} eV")
```

channels: 4096; energy range: 0.0 – 20475.0 eV
total counts: 4435734
max counts: 189149 at 1485.0 eV

```
# Note: header says LIVETIME=120s, but README says PDF map sum was 460.8 s. 
# Also REALTIME=0.0 — not reported. We can't infer dead time directly. Let's check.
# Total counts / live time gives input count rate to processor
icr_proc = counts.sum() / 120.0
print(f"Output count rate (CPS, assuming 120 s live): {icr_proc:.0f}")
# At 3.84 µs amp time, max throughput ~ 50-80 kcps. This is fine.
# But README says PDF says amp time was 1.92 µs and live time 460.8 s — header disagrees!
# Inconsistency to flag.
```

Output count rate (CPS, assuming 120 s live): 36964

```
import matplotlib.pyplot as plt
# Plot full spectrum and zoom on Mg-Al-Si region
fig, axes = plt.subplots(1,2, figsize=(13,4.5))
axes[0].semilogy(energy_eV/1000, counts+1)
axes[0].set_xlabel("Energy (keV)"); axes[0].set_ylabel("Counts (log)")
axes[0].set_xlim(0, 12); axes[0].set_title("Full spectrum, log scale")
axes[0].axvline(0.525, ls=":", c="C0", lw=0.7); axes[0].text(0.525, 5e4, "O Kα", fontsize=8)
axes[0].axvline(1.253, ls=":", c="C1", lw=0.7); axes[0].text(1.253, 5e4, "Mg Kα", fontsize=8)
axes[0].axvline(1.486, ls=":", c="C2", lw=0.7); axes[0].text(1.486, 1e5, "Al Kα", fontsize=8)
axes[0].axvline(1.740, ls=":", c="C3", lw=0.7); axes[0].text(1.740, 5e4, "Si Kα", fontsize=8)

m = (energy_eV>=800) & (energy_eV<=2200)
axes[1].plot(energy_eV[m]/1000, counts[m])
axes[1].set_xlabel("Energy (keV)"); axes[1].set_ylabel("Counts")
axes[1].set_title("Zoom: Mg/Al/Si region (linear)")
for E, lab in [(0.525,"O Kα"),(1.253,"Mg Kα"),(1.486,"Al Kα"),(1.740,"Si Kα"),(1.557,"Al esc?")]:
    axes[1].axvline(E, ls=":", c="k", lw=0.5)
    axes[1].text(E, counts[m].max()*0.8, lab, fontsize=8, rotation=90)
plt.tight_layout()
plt.savefig(f"{workdir}/spectrum_overview.png", dpi=120)
plt.show()
```

```
# Look at apparent peaks more carefully. The Si Kα at 1.74 is small relative to nominal 9 wt%.
# Mg Kα at 1.253 shows a shoulder on the Al peak.
# Look at counts under each peak (rough sum in narrow windows)
def window_sum(elo, ehi):
    m = (energy_eV >= elo*1000) & (energy_eV <= ehi*1000)
    return counts[m].sum()

# Rough net counts (peak ± ~3*sigma; eV resolution ~130 eV FWHM => sigma ~55 eV at MnKa; at MgKa lower ~70 eV FWHM)
print(f"Mg window (1.18-1.32 keV) gross: {window_sum(1.18,1.32):.0f}")
print(f"Al window (1.40-1.57 keV) gross: {window_sum(1.40,1.57):.0f}")
print(f"Si window (1.66-1.82 keV) gross: {window_sum(1.66,1.82):.0f}")
print(f"O window (0.46-0.60 keV) gross: {window_sum(0.46,0.60):.0f}")
# Compare net intensities in PDF: O=903.3, Mg=542.9, Al=25617.9, Si=1780.2 (counts/s? or net counts? — typically net intensity)
# The TEAM PDF "Net Int" is net cps. Multiply by live time (460.8 s) for total net counts.
print()
print("If Net Int is in cps and t=460.8 s:")
print(f"  O net counts: {903.3*460.8:.0f}")
print(f"  Mg net counts: {542.9*460.8:.0f}")
print(f"  Al net counts: {25617.9*460.8:.0f}")
print(f"  Si net counts: {1780.2*460.8:.0f}")
print()
print(f"But our MSA has live time 120 s and total integrated counts {counts.sum():.0f}")
```

Mg window (1.18-1.32 keV) gross: 100411
Al window (1.40-1.57 keV) gross: 3129153
Si window (1.66-1.82 keV) gross: 230458
O window (0.46-0.60 keV) gross: 141861

If Net Int is in cps and t=460.8 s:
  O net counts: 416241
  Mg net counts: 250168
  Al net counts: 11804728
  Si net counts: 820316

But our MSA has live time 120 s and total integrated counts 4435734

```
# Interesting — the MSA file lists 120 s live time, but README/PDF says 460.8 s for the non-flat sample.
# The PDF Net Int values (if cps) divided by 120 s scale comparably to our gross windows.
print("If Net Int is cps and the spectrum was actually 120 s live:")
for el, ni in [("O",903.3),("Mg",542.9),("Al",25617.9),("Si",1780.2)]:
    print(f"  {el}: net counts at 120 s = {ni*120:.0f}")
print()
# Our gross window for Al is 3.13M counts. Background under Al at 1.4-1.57 keV is small. 
# Al net counts close to 3M, vs 25617.9*120 = 3,074,148. ✓ matches → Net Int IS in cps.
# So the MSA we have IS the same as the PDF (modulo live time mismatch — header says 120 s but Net Int is consistent with 120 s).
# README likely says 460.8 s was the MAP sum; the spot/area spectrum was 120 s live. Good.
```

If Net Int is cps and the spectrum was actually 120 s live:
  O: net counts at 120 s = 108396
  Mg: net counts at 120 s = 65148
  Al: net counts at 120 s = 3074148
  Si: net counts at 120 s = 213624

```
# Reasonable consistency. Now do an honest peak deconvolution on the Mg-Al region.
# Approach: model Al Kα as a Gaussian (it's strong, narrow, well-resolved from Mg).
# Use Al peak shape to test how much "Mg" is real vs. spillover from Al low-energy tail.
# At 130-135 eV FWHM at MnKα, FWHM at Al Kα (1.486 keV) ≈ sqrt(2.5*ε*(E-E0)+FWHM_noise²)
# Use Fiori model: FWHM(E)^2 = FWHM(E0)^2 + 2.5*ε*(E-E0)  with ε=3.85 eV (Si Fano), E0=5895 eV.
def fwhm_at(E_eV, fwhm_MnKa=128.5):
    # Fiori formula
    eps_F = 3.85  # eV (Si Fano-equivalent)
    delta = 2.5 * eps_F * (E_eV - 5895)
    val = fwhm_MnKa**2 + delta
    return np.sqrt(val) if val>0 else fwhm_MnKa

print(f"FWHM at Mg Kα (1253 eV): {fwhm_at(1253):.1f} eV  -> sigma {fwhm_at(1253)/2.355:.1f} eV")
print(f"FWHM at Al Kα (1486 eV): {fwhm_at(1486):.1f} eV  -> sigma {fwhm_at(1486)/2.355:.1f} eV")
print(f"FWHM at Si Kα (1740 eV): {fwhm_at(1740):.1f} eV  -> sigma {fwhm_at(1740)/2.355:.1f} eV")
```

FWHM at Mg Kα (1253 eV): 128.5 eV  -> sigma 54.6 eV
FWHM at Al Kα (1486 eV): 128.5 eV  -> sigma 54.6 eV
FWHM at Si Kα (1740 eV): 128.5 eV  -> sigma 54.6 eV

```
# Need a positive delta (E - 5895 is negative for these lines below MnKa). Use abs or accept the floor.
# Actually FWHM decreases with decreasing energy — formula is FWHM² = FWHM_MnKa² + 2.5*F*ε*(E-MnKa).
# So at lower E, FWHM is smaller. Let's correctly recompute (allow negative delta).
def fwhm_at(E_eV, fwhm_MnKa=128.5):
    eps_F = 3.85
    val = fwhm_MnKa**2 + 2.5*eps_F*(E_eV - 5895)
    return float(np.sqrt(max(val, 30.0**2)))
for E,lab in [(525,"O"),(1253,"Mg"),(1486,"Al"),(1740,"Si")]:
    print(f"FWHM at {lab} ({E} eV): {fwhm_at(E):.1f} eV  σ={fwhm_at(E)/2.355:.1f} eV")
```

FWHM at O (525 eV): 30.0 eV  σ=12.7 eV
FWHM at Mg (1253 eV): 30.0 eV  σ=12.7 eV
FWHM at Al (1486 eV): 30.0 eV  σ=12.7 eV
FWHM at Si (1740 eV): 30.0 eV  σ=12.7 eV

```
# The detector noise floor is ~50 eV and we hit it. The standard formula needs a noise term.
# Use: FWHM(E)² = FWHM_noise² + (2.355)²·F·ε·E  where F=0.12 (Fano), ε=3.65 eV (Si pair energy)
# At MnKα (5895 eV): FWHM = 128.5 → FWHM_noise² = 128.5² - (2.355)²·0.12·3.65·5895
import math
F_fano = 0.12
eps_pair = 3.65
def fwhm_intrinsic(E):
    return math.sqrt((2.355**2)*F_fano*eps_pair*E)
fwhm_intr_Mn = fwhm_intrinsic(5895)
print(f"Intrinsic FWHM at MnKα: {fwhm_intr_Mn:.1f} eV")
FWHM_noise_sq = 128.5**2 - fwhm_intr_Mn**2
print(f"FWHM_noise: {math.sqrt(FWHM_noise_sq):.1f} eV")
def fwhm_eds(E, fwhm_Mn=128.5):
    fwhm_noise_sq = fwhm_Mn**2 - (2.355**2)*F_fano*eps_pair*5895
    return math.sqrt(fwhm_noise_sq + (2.355**2)*F_fano*eps_pair*E)

for E,lab in [(525,"O"),(1253,"Mg"),(1486,"Al"),(1740,"Si"),(5895,"MnKα")]:
    f = fwhm_eds(E)
    print(f"FWHM at {lab} ({E} eV): {f:.1f} eV  σ={f/2.355:.1f} eV")
```

Intrinsic FWHM at MnKα: 119.7 eV
FWHM_noise: 46.8 eV
FWHM at O (525 eV): 58.9 eV  σ=25.0 eV
FWHM at Mg (1253 eV): 72.4 eV  σ=30.7 eV
FWHM at Al (1486 eV): 76.2 eV  σ=32.3 eV
FWHM at Si (1740 eV): 80.1 eV  σ=34.0 eV
FWHM at MnKα (5895 eV): 128.5 eV  σ=54.6 eV

```
# Now fit Mg+Al+Si as three Gaussians + linear background in 1.0-1.95 keV.
# Constrain peak positions and widths from physics; let amplitudes float.
from scipy.optimize import curve_fit

def model(E, A_mg, A_al, A_si, b0, b1):
    s_mg = fwhm_eds(1253)/2.355
    s_al = fwhm_eds(1486)/2.355
    s_si = fwhm_eds(1740)/2.355
    g = lambda E,A,mu,s: A*np.exp(-0.5*((E-mu)/s)**2)
    return g(E,A_mg,1253,s_mg) + g(E,A_al,1486,s_al) + g(E,A_si,1740,s_si) + b0 + b1*(E-1500)

m = (energy_eV>=1000) & (energy_eV<=1950)
E_fit = energy_eV[m]
y_fit = counts[m]
sigma = np.sqrt(np.maximum(y_fit, 1))
p0 = [3000, 180000, 9000, 500, 0]
popt, pcov = curve_fit(model, E_fit, y_fit, p0=p0, sigma=sigma, absolute_sigma=True, maxfev=10000)
perr = np.sqrt(np.diag(pcov))

print("Three-Gaussian fit (Mg, Al, Si) + linear background, 1.0–1.95 keV:")
labels = ["A_Mg","A_Al","A_Si","b0","b1"]
for l,v,e in zip(labels, popt, perr):
    print(f"  {l}: {v:.3g} ± {e:.2g}")

# net counts (integrated peak area) = A * sigma * sqrt(2π) * (1/binwidth)
# But A is counts/channel at peak. So peak area in counts = A * sigma * sqrt(2π) / bin_width? Energy bin is 5 eV.
bin_eV = 5.0
def area_from_gauss(A, sigma_eV):
    # integral A*exp(-((E-mu)/s)^2/2) dE = A*sigma*sqrt(2π)  (in counts*eV)
    # number of counts in spectrum = integral / bin_eV  (since channel sums to bin_eV-wide quantum)
    return A * sigma_eV * math.sqrt(2*math.pi) / bin_eV

areas = {
    "Mg": area_from_gauss(popt[0], fwhm_eds(1253)/2.355),
    "Al": area_from_gauss(popt[1], fwhm_eds(1486)/2.355),
    "Si": area_from_gauss(popt[2], fwhm_eds(1740)/2.355),
}
print(f"\nIntegrated net peak areas (counts):")
for k,v in areas.items():
    print(f"  {k}: {v:.0f}")
print(f"\nRatio Mg/Al (peak area): {areas['Mg']/areas['Al']:.4f}")
print(f"Ratio Si/Al (peak area): {areas['Si']/areas['Al']:.4f}")
```

Three-Gaussian fit (Mg, Al, Si) + linear background, 1.0–1.95 keV:
  A_Mg: 2.49e+03 ± 21
  A_Al: 1.9e+05 ± 1.1e+02
  A_Si: 1.13e+04 ± 29
  b0: 1.63e+03 ± 4
  b1: -1.64 ± 0.011

Integrated net peak areas (counts):
  Mg: 38328
  Al: 3088148
  Si: 193007

Ratio Mg/Al (peak area): 0.0124
Ratio Si/Al (peak area): 0.0625

```
# Compare to TEAM PDF net intensities (in cps; at 120 s):
print("Compare to TEAM PDF Net Int (assuming 120 s live):")
print(f"  Mg: my_fit={38328:.0f}    PDF={542.9*120:.0f}    ratio={38328/(542.9*120):.2f}")
print(f"  Al: my_fit={3088148:.0f}    PDF={25617.9*120:.0f}    ratio={3088148/(25617.9*120):.2f}")
print(f"  Si: my_fit={193007:.0f}    PDF={1780.2*120:.0f}    ratio={193007/(1780.2*120):.2f}")
```

Compare to TEAM PDF Net Int (assuming 120 s live):
  Mg: my_fit=38328    PDF=65148    ratio=0.59
  Al: my_fit=3088148    PDF=3074148    ratio=1.00
  Si: my_fit=193007    PDF=213624    ratio=0.90

```
# Big finding! My fit gives Mg net counts = 38,328 vs TEAM's 65,148 — TEAM is reporting ~70% more Mg net than 
# a clean Gaussian-on-linear-bg fit gives. That's the Mg overcounting.
# Al matches almost exactly (1.00x). Si is 90% of TEAM's value — small.
#
# Now let's verify the fit visually and look at residuals — is there a real Mg peak, or is it purely shoulder?
fig, axes = plt.subplots(2,1, figsize=(10,7), sharex=True, gridspec_kw={"height_ratios":[3,1]})
axes[0].plot(E_fit/1000, y_fit, 'k.', ms=2, label="data")
E_plot = np.linspace(1000, 1950, 1000)
axes[0].plot(E_plot/1000, model(E_plot, *popt), 'r-', label="3-Gauss + linear bg")
# Individual components
s_mg, s_al, s_si = [fwhm_eds(E)/2.355 for E in (1253,1486,1740)]
axes[0].plot(E_plot/1000, popt[0]*np.exp(-0.5*((E_plot-1253)/s_mg)**2), 'b-', alpha=0.5, label="Mg")
axes[0].plot(E_plot/1000, popt[1]*np.exp(-0.5*((E_plot-1486)/s_al)**2), 'g-', alpha=0.5, label="Al")
axes[0].plot(E_plot/1000, popt[2]*np.exp(-0.5*((E_plot-1740)/s_si)**2), 'm-', alpha=0.5, label="Si")
axes[0].plot(E_plot/1000, popt[3]+popt[4]*(E_plot-1500), 'gray', ls="--", label="bg")
axes[0].set_yscale("log")
axes[0].set_ylim(1, 3e5)
axes[0].legend(loc="upper right"); axes[0].set_ylabel("Counts")
axes[0].set_title("Mg-Al-Si fit, EDS_NonFlat.msa, BYU VCL AlSi10Mg")

resid = (y_fit - model(E_fit, *popt))/sigma
axes[1].plot(E_fit/1000, resid, '.', ms=2)
axes[1].axhline(0, c="k", lw=0.5); axes[1].axhline(3, c="r", lw=0.3, ls="--"); axes[1].axhline(-3, c="r", lw=0.3, ls="--")
axes[1].set_ylabel("(data-model)/σ"); axes[1].set_xlabel("Energy (keV)")
axes[1].set_ylim(-15,15)
plt.tight_layout()
plt.savefig(f"{workdir}/mg_al_si_fit.png", dpi=120)
plt.show()
```

```
# The fit shows: Mg has a CLEAR, well-separated peak at 1.253 keV with a peak height ~2500 counts 
# above ~2000 count background. So Mg IS real. But residuals show systematic structure:
# - Strong residuals on Al peak shoulders (the Gaussian is too narrow / the real peak has tails)
# - Residuals between Al and Si (1.55-1.7 keV) — likely Al Kβ at 1.557 keV + low-energy tail of Al
# - The Mg position fit residual at ~1.30 keV is HIGHLY POSITIVE (data > model on the high-energy 
#   side of the Mg "peak") — suggests the Mg peak is partly modeling the Al low-energy tail.
# 
# This is a key insight: a single Gaussian for Al underestimates its low-energy tail, and the fitting 
# code (and TEAM) compensates by over-estimating Mg. Real EDS peak shapes have:
#   - Incomplete charge collection tail on low-energy side
#   - Al Kβ peak at 1.557 keV (about 1% of Al Kα)
#
# Let's add Al Kβ and an exponential low-energy tail to Al to be more realistic.
from scipy.special import erfc

def gauss(E, A, mu, s):
    return A*np.exp(-0.5*((E-mu)/s)**2)

def hypermet_tail(E, A_t, mu, s, beta):
    # exponential tail on low-energy side, convolved with Gaussian (Hypermet tail)
    # T(E) = (A_t/2) * exp((E-mu)/beta + s^2/(2 beta^2)) * erfc((E-mu)/(sqrt(2) s) + s/(sqrt(2) beta))
    arg1 = (E - mu)/beta + s**2/(2*beta**2)
    arg2 = (E - mu)/(math.sqrt(2)*s) + s/(math.sqrt(2)*beta)
    # avoid overflow
    arg1 = np.clip(arg1, -50, 50)
    return (A_t/2.0) * np.exp(arg1) * erfc(arg2)

def model2(E, A_mg, A_al, A_alb, A_al_tail, beta_tail, A_si, b0, b1):
    s_mg = fwhm_eds(1253)/2.355
    s_al = fwhm_eds(1486)/2.355
    s_si = fwhm_eds(1740)/2.355
    return (gauss(E,A_mg,1253,s_mg)
            + gauss(E,A_al,1486,s_al)
            + gauss(E,A_alb,1557,s_al)
            + hypermet_tail(E, A_al_tail, 1486, s_al, beta_tail)
            + gauss(E,A_si,1740,s_si)
            + b0 + b1*(E-1500))

p0 = [2500, 190000, 2000, 1500, 50, 11000, 1500, -1.5]
bounds = ([0, 0, 0, 0, 5, 0, 0, -10], [1e5, 1e7, 1e5, 1e5, 500, 1e6, 1e5, 10])
popt2, pcov2 = curve_fit(model2, E_fit, y_fit, p0=p0, sigma=sigma, absolute_sigma=True, bounds=bounds, maxfev=20000)
perr2 = np.sqrt(np.diag(pcov2))
labels2 = ["A_Mg","A_Al","A_AlKb","A_Al_tail","beta_tail","A_Si","b0","b1"]
print("Fit 2 (with Al Kβ + hypermet tail on Al):")
for l,v,e in zip(labels2, popt2, perr2):
    print(f"  {l}: {v:.3g} ± {e:.2g}")

areas2 = {
    "Mg": area_from_gauss(popt2[0], fwhm_eds(1253)/2.355),
    "Al": area_from_gauss(popt2[1], fwhm_eds(1486)/2.355),
    "AlKb": area_from_gauss(popt2[2], fwhm_eds(1486)/2.355),
    "Si": area_from_gauss(popt2[5], fwhm_eds(1740)/2.355),
}
print(f"\nAreas (counts):")
for k,v in areas2.items():
    print(f"  {k}: {v:.0f}")
print(f"\nMg/Al k-ratio (peak area): {areas2['Mg']/areas2['Al']:.4f}")
```

Fit 2 (with Al Kβ + hypermet tail on Al):
  A_Mg: 1.75e+03 ± 27
  A_Al: 1.83e+05 ± 1.3e+02
  A_AlKb: 5.23e+03 ± 38
  A_Al_tail: 5.83e+03 ± 97
  beta_tail: 138 ± 3.1
  A_Si: 1.18e+04 ± 30
  b0: 1.19e+03 ± 9.2
  b1: -0.961 ± 0.024

Areas (counts):
  Mg: 26948
  Al: 2973687
  AlKb: 84749
  Si: 202031

Mg/Al k-ratio (peak area): 0.0091

```
# Mg dropped from 38K → 27K counts when we properly model Al peak shape & Al Kβ.
# TEAM PDF reports Mg net counts = 65,148.
# Even my simple fit gives 38K. With realistic Al peak shape + Al Kβ, Mg drops to 27K.
# 
# Implication: TEAM is over-estimating Mg net intensity by ~2.4x relative to the realistic fit.
# That means actual Mg wt% should be ~1.64/2.4 ≈ 0.68 wt%. Still high vs 0.20-0.45 nominal, 
# but much closer.
#
# Let's plot the new fit and residuals
fig, axes = plt.subplots(2,1, figsize=(10,7), sharex=True, gridspec_kw={"height_ratios":[3,1]})
axes[0].plot(E_fit/1000, y_fit, 'k.', ms=2, label="data")
E_plot = np.linspace(1000, 1950, 1500)
axes[0].plot(E_plot/1000, model2(E_plot, *popt2), 'r-', label="full model")
s_mg, s_al, s_si = [fwhm_eds(E)/2.355 for E in (1253,1486,1740)]
axes[0].plot(E_plot/1000, gauss(E_plot,popt2[0],1253,s_mg), 'b-', alpha=0.6, label="Mg Kα")
axes[0].plot(E_plot/1000, gauss(E_plot,popt2[1],1486,s_al), 'g-', alpha=0.6, label="Al Kα")
axes[0].plot(E_plot/1000, gauss(E_plot,popt2[2],1557,s_al), 'c-', alpha=0.6, label="Al Kβ")
axes[0].plot(E_plot/1000, hypermet_tail(E_plot,popt2[3],1486,s_al,popt2[4]), 'orange', alpha=0.6, label="Al tail")
axes[0].plot(E_plot/1000, gauss(E_plot,popt2[5],1740,s_si), 'm-', alpha=0.6, label="Si Kα")
axes[0].plot(E_plot/1000, popt2[6]+popt2[7]*(E_plot-1500), 'gray', ls="--", label="bg")
axes[0].set_yscale("log"); axes[0].set_ylim(1, 3e5); axes[0].legend(loc="upper right", fontsize=8)
axes[0].set_ylabel("Counts"); axes[0].set_title("Improved fit (Al shape modeling)")

resid2 = (y_fit - model2(E_fit, *popt2))/sigma
axes[1].plot(E_fit/1000, resid2, '.', ms=2)
axes[1].axhline(0, c="k", lw=0.5); axes[1].axhline(3, c="r", lw=0.3, ls="--"); axes[1].axhline(-3, c="r", lw=0.3, ls="--")
axes[1].set_ylabel("residual/σ"); axes[1].set_xlabel("Energy (keV)"); axes[1].set_ylim(-15,15)
plt.tight_layout()
plt.savefig(f"{workdir}/mg_al_si_fit2.png", dpi=120)
plt.show()
```

```
# The hypermet tail is taking too much amplitude under Mg — that's why Mg shrunk.
# However Al Kβ ~3% of Al Kα is reasonable (literature: Al Kβ/Kα ratio ≈ 0.013 — natural; my fit gives 5230/183000 = 2.9% which is too high).
# The orange "Al tail" is also unrealistic — it's a huge contribution under Mg.
# 
# The truth is between fit1 (no tail, Mg ~38K cts → Mg/Al ratio 0.0124) and fit2 (with tail). 
# 
# Cleanest approach: bound tail to a reasonable amplitude, fix Al Kβ/Kα ratio to literature 0.013.

def model3(E, A_mg, A_al, A_al_tail, beta_tail, A_si, b0, b1):
    s_mg = fwhm_eds(1253)/2.355
    s_al = fwhm_eds(1486)/2.355
    s_si = fwhm_eds(1740)/2.355
    A_alb = 0.013 * A_al  # literature Al Kβ/Kα
    return (gauss(E,A_mg,1253,s_mg)
            + gauss(E,A_al,1486,s_al)
            + gauss(E,A_alb,1557,s_al)
            + hypermet_tail(E, A_al_tail, 1486, s_al, beta_tail)
            + gauss(E,A_si,1740,s_si)
            + b0 + b1*(E-1500))

# Restrict tail amplitude to ≤ 1% of Al Kα peak amplitude (typical for SDD)
p0 = [2500, 190000, 100, 80, 11000, 1500, -1.5]
bounds = ([0, 0, 0, 20, 0, 0, -10], [1e5, 1e7, 1900, 300, 1e6, 1e5, 10])  # tail max 1% of Al amplitude
popt3, pcov3 = curve_fit(model3, E_fit, y_fit, p0=p0, sigma=sigma, absolute_sigma=True, bounds=bounds, maxfev=20000)
perr3 = np.sqrt(np.diag(pcov3))
labels3 = ["A_Mg","A_Al","A_Al_tail","beta_tail","A_Si","b0","b1"]
print("Fit 3 (Al Kβ fixed to 1.3% of Kα, tail bounded to ≤1% of Al amplitude):")
for l,v,e in zip(labels3, popt3, perr3):
    print(f"  {l}: {v:.3g} ± {e:.2g}")

area_mg3 = area_from_gauss(popt3[0], fwhm_eds(1253)/2.355)
area_al3 = area_from_gauss(popt3[1], fwhm_eds(1486)/2.355)
area_si3 = area_from_gauss(popt3[4], fwhm_eds(1740)/2.355)
print(f"\nNet counts: Mg={area_mg3:.0f}  Al={area_al3:.0f}  Si={area_si3:.0f}")
print(f"Mg/Al peak-area ratio: {area_mg3/area_al3:.4f}")
print(f"\nTEAM PDF says Mg net = {542.9*120:.0f}")
print(f"Ratio TEAM Mg / my Mg = {542.9*120/area_mg3:.2f}")
```

Fit 3 (Al Kβ fixed to 1.3% of Kα, tail bounded to ≤1% of Al amplitude):
  A_Mg: 2.05e+03 ± 24
  A_Al: 1.88e+05 ± 1.2e+02
  A_Al_tail: 1.9e+03 ± 44
  beta_tail: 244 ± 13
  A_Si: 1.16e+04 ± 30
  b0: 1.33e+03 ± 13
  b1: -1.06 ± 0.035

Net counts: Mg=31641  Al=3049676  Si=198133
Mg/Al peak-area ratio: 0.0104

TEAM PDF says Mg net = 65148
Ratio TEAM Mg / my Mg = 2.06

```
# So a physically constrained fit gives Mg net counts ~31,600 — TEAM is reporting 2x more.
# Range across my fit variants: Mg net = 27K - 38K. TEAM = 65K.  TEAM is ~1.7-2.4x high.
# 
# Now estimate true Mg wt% using a Cliff-Lorimer style proportionality:
# wt%_Mg ≈ wt%_Mg(TEAM) * (my_Mg_net / TEAM_Mg_net) — assuming same k-factor and Al normalization
# 
# TEAM reports Mg=1.64 wt%. My fit gives 31641 cts. So:
team_mg_net = 542.9 * 120  # 65148
team_mg_wt = 1.64
# scale net counts (keep ZAF/k factor fixed)
predicted_mg_wt = team_mg_wt * (area_mg3 / team_mg_net)
print(f"If TEAM's k-factor/ZAF is correct and only the deconvolution differs:")
print(f"  Mg wt% (with my deconvolution) ≈ {predicted_mg_wt:.2f}")
print()
# range
for label, mg_net in [("simple 3-Gauss", 38328), ("Al-shape + tail (unbounded)", 26948), ("Al-shape constrained", 31641)]:
    print(f"  {label}: Mg net={mg_net}  ->  Mg wt% ≈ {team_mg_wt * mg_net / team_mg_net:.2f}")
```

If TEAM's k-factor/ZAF is correct and only the deconvolution differs:
  Mg wt% (with my deconvolution) ≈ 0.80

  simple 3-Gauss: Mg net=38328  ->  Mg wt% ≈ 0.96
  Al-shape + tail (unbounded): Mg net=26948  ->  Mg wt% ≈ 0.68
  Al-shape constrained: Mg net=31641  ->  Mg wt% ≈ 0.80

```
# So my independent reprocessing gives Mg = 0.68 - 0.96 wt% depending on how I handle Al peak shape.
# That's still 1.5-4x above nominal (0.20-0.45) but a LOT closer than TEAM's 1.64 wt%.
# 
# Now check Si net to validate methodology.
team_si_net = 1780.2*120  # 213624
print(f"Si: TEAM={team_si_net} my={area_si3:.0f}  -> ratio={area_si3/team_si_net:.2f}")
print(f"Si wt% TEAM = 9.47;  scaled = {9.47*area_si3/team_si_net:.2f}")
# Si comes out almost identical → my fit methodology is consistent for the well-resolved peak.
print()
# So our finding holds: TEAM standardless eZAF is over-attributing Mg signal.
# The most likely cause: combination of (a) Al peak shape (low-E tail + Kβ + ICC) being modeled 
# imperfectly, with the deficit absorbed into Mg, AND (b) background subtraction issues since 
# the BackgroundRegions don't include any window below 2 keV (the question's hypothesis #4).
print("Verdict: Mg is REAL (clear peak), but TEAM's standardless deconvolution OVER-estimates Mg by ~1.7-2.4x.")
print("Corrected estimate: Mg ≈ 0.7-1.0 wt%. Still 2-3x above the 0.20-0.45 wt% nominal upper bound.")
print("That residual gap may be a mix of: (i) standardless k-factor accuracy at low E (~10% typical),")
print("                                    (ii) real Mg enrichment in surface/oxide layer (since non-flat sample has 8% O),")
print("                                    (iii) bremsstrahlung background mis-modeling below 2 keV.")
```

Si: TEAM=213624.0 my=198133  -> ratio=0.93
Si wt% TEAM = 9.47;  scaled = 8.78

Verdict: Mg is REAL (clear peak), but TEAM's standardless deconvolution OVER-estimates Mg by ~1.7-2.4x.
Corrected estimate: Mg ≈ 0.7-1.0 wt%. Still 2-3x above the 0.20-0.45 wt% nominal upper bound.
That residual gap may be a mix of: (i) standardless k-factor accuracy at low E (~10% typical),
                                    (ii) real Mg enrichment in surface/oxide layer (since non-flat sample has 8% O),
                                    (iii) bremsstrahlung background mis-modeling below 2 keV.

```
# Now check for: sum peaks, escape peaks, dead time inference.
# Si escape peak at Al Kα - Si Kα(escape) = 1486 - 1740 = -254 eV? No — escape peak is at E_line - 1740 eV 
# (Si K edge). For Al Kα (1486 eV): escape peak at 1486-1740 = below 0, impossible (Al energy < Si edge). 
# So NO Al escape peak.
# For Si Kα (1740 eV): escape at 1740-1740 = 0 eV (right at edge) — negligible.
# For higher-energy lines if any: would they be at noticeable energies?
# Let's just scan for any other peaks
fig, ax = plt.subplots(figsize=(12,4))
ax.semilogy(energy_eV/1000, counts+1)
ax.set_xlim(2, 12); ax.set_xlabel("Energy (keV)"); ax.set_ylabel("Counts")
ax.set_title("Spectrum 2-12 keV (looking for trace peaks, sum peaks, escape peaks)")
# Sum peak of Al Kα: 2*1486 = 2972 eV
# Sum peak of Mg+Al: 1253+1486 = 2739 eV
# Sum peak of Al+Si: 1486+1740 = 3226 eV
# Sum peak of Si+Si: 3480 eV
# Escape peak of higher lines — none expected here
# Possible Fe Kα 6403 eV (since AlSi10Mg has Fe < 0.55 wt%)
for E,lab in [(1253,"Mg"),(1486,"Al"),(1740,"Si"),(2622,"Mg+Al sum"),(2972,"Al+Al sum"),(3226,"Al+Si sum"),(3480,"Si+Si sum"),
              (6403,"Fe Kα?"),(8047,"Cu Kα?"),(2307,"S Kα?"),(2622,"Cl?")]:
    ax.axvline(E/1000, ls=":", c="gray", lw=0.5)
    ax.text(E/1000, 1e3, lab, fontsize=7, rotation=90)
plt.tight_layout()
plt.savefig(f"{workdir}/high_E_scan.png", dpi=120)
plt.show()
```

```
# I see:
# - A clear sum peak at ~2.97 keV (Al+Al sum) — visible above background
# - Maybe a smaller sum peak at ~2.62-2.74 keV (Mg+Al)
# - Tiny bump near Fe Kα at 6.4 keV (could be Fe contamination, but very weak)
# - No Cu (no holder contamination visible)
# 
# The Al+Al sum peak at ~2.97 keV is direct evidence of HIGH input count rate / non-ideal pile-up rejection 
# at this acquisition setting.
# Quantify Al+Al sum peak intensity vs Al main peak.
m_sum = (energy_eV >= 2900) & (energy_eV <= 3060)
sum_peak_area = counts[m_sum].sum() - 750*len(counts[m_sum])  # rough bg estimate
print(f"Approx Al+Al sum peak gross: {counts[m_sum].sum():.0f}")
print(f"Approx Al+Al sum peak net (bg ~750): {sum_peak_area:.0f}")
print(f"Sum peak fraction of Al Kα: {sum_peak_area/area_al3*100:.3f}%")
# For SDD with proper pile-up rejection: sum peaks should be <<0.1% of main peak.
# Sum-peak fraction ≈ 2*τ*ICR where τ ~ amp time
# A visible Al+Al sum peak at this fraction → input count rate is appreciable
```

Approx Al+Al sum peak gross: 26687
Approx Al+Al sum peak net (bg ~750): 1937
Sum peak fraction of Al Kα: 0.064%

```
# Sum peak ~0.06% of Al Kα — that's small but visible. Translates to input count rate.
# OCR = counts.sum()/livetime = 36,964 cps (output).  
# At 3.84 µs peaking time, typical SDD throughput curves give dead time ≈ amp_time * ICR * 2 (rough rule).
# 
# At 36 kcps output and amp time 3.84 µs, the dead time is likely ~25-35% (modest, fine).
# But the README says the non-flat sample was acquired with amp time 1.92 µs (faster, lower res).
# The MSA header says 3.84 µs. INCONSISTENCY.
print("AmpTime in MSA header: 3.84 µs")
print("AmpTime in README/PDF table: 1.92 µs")
print("These disagree — flag for the team to clarify which is correct.")
print()
print("MnKa resolution in MSA header: 128.5 eV")
print("Resolution in README/PDF: 130.4 eV (non-flat)")
print("These are close enough to be consistent")
```

AmpTime in MSA header: 3.84 µs
AmpTime in README/PDF table: 1.92 µs
These disagree — flag for the team to clarify which is correct.

MnKa resolution in MSA header: 128.5 eV
Resolution in README/PDF: 130.4 eV (non-flat)
These are close enough to be consistent

```
# Take-off angle: MSA header says ELEVANGLE 35.0, but tail of EDAX metadata says TakeOff 48.8 
# (this is the duplicated header from SpectrumOnly.spc). The README/PDF says 48.7° for non-flat.
# So the 35° in #ELEVANGLE line is a default/wrong value, and the actual is 48.8°. That matches PDF.
# 
# Let's now look at the low-energy region to check the O peak (the "8% O" claim)
fig, ax = plt.subplots(figsize=(10,4))
m_low = (energy_eV >= 200) & (energy_eV <= 1100)
ax.plot(energy_eV[m_low]/1000, counts[m_low])
ax.set_xlabel("Energy (keV)"); ax.set_ylabel("Counts")
ax.set_title("Low-energy region: O Kα, C Kα")
for E,lab in [(277,"C Kα"),(392,"N Kα"),(525,"O Kα"),(637,"Fe Lα"),(704,"F Kα?")]:
    ax.axvline(E/1000, ls=":", c="gray", lw=0.5)
    ax.text(E/1000, counts[m_low].max()*0.7, lab, fontsize=8, rotation=90)
plt.tight_layout()
plt.savefig(f"{workdir}/low_E.png", dpi=120)
plt.show()
```

```
# Strong, broad O Kα. The peak has a noticeable shoulder on the low side near 0.45 keV — could be 
# from C contamination (carbon tape was used in the powder mount; the non-flat sample is from carbon-stub-like setup).
# No clear C peak at 0.277, no F. O is real and large.
# 
# A few additional observations:
# 1. Elevation angle in MSA = 35° (this is the "configured" Elevangle in some EDAX exports) but the 
#    EDAX-specific section says TakeOff 48.8° — likely the geometry was 48.8° as PDF reports.
# 2. The "Elements: 8,12,13,14" identifies O, Mg, Al, Si (Z values) — confirms which peaks were quantified.
# 3. Background-region windows from XML — none below 2 keV.

# Let me read the XML to verify the BackgroundRegions claim
with open(f"{workdir}/EDS_NonFlat.xml") as f:
    xml_content = f.read()
print(f"XML length: {len(xml_content)} chars")
# Show parts about background
import re
for match in re.finditer(r"Background[^<>]*", xml_content):
    print(match.group())
```

XML length: 647 chars
BackgroundRegions Color="LightSkyBlue"
BackgroundRegions

```
print(xml_content)
```

<ExtendedSpectrumData>
  <SpectrumLabel Label="" />
  <Geometry WorkingDistance="24.43" />
  <BackgroundRegions Color="LightSkyBlue">
    <Region>
      <Start>2.14</Start>
      <End>2.42</End>
    </Region>
    <Region>
      <Start>2.865</Start>
      <End>3.145</End>
    </Region>
    <Region>
      <Start>4.865</Start>
      <End>5.145</End>
    </Region>
    <Region>
      <Start>6.865</Start>
      <End>7.145</End>
    </Region>
    <Region>
      <Start>10.865</Start>
      <End>11.145</End>
    </Region>
  </BackgroundRegions>
  <Processing ICCShelfFactor="0.20" ICCTailFactor="0.20" ICCShiftFactor="0.24" />
</ExtendedSpectrumData>

```
# Confirmed: BackgroundRegions are at 2.14, 2.865, 4.865, 6.865, 10.865 keV — 
# NONE below 2 keV. Mg Kα (1.253) and Al Kα (1.486) have NO local background anchor.
# That's hypothesis #4 — and it's a real concern. The bremsstrahlung at 1.25 keV is being EXTRAPOLATED 
# from windows ≥ 2.14 keV.
# 
# ICCShelfFactor 0.20, ICCTailFactor 0.20, ICCShiftFactor 0.24 — that's TEAM's incomplete-charge-collection 
# correction. These shift the modeled peak shape to include a tail. If these are wrong, Al's tail under Mg 
# is mis-attributed.
# 
# All the pieces converge. Let me also quickly compute the dead time inference:
# We have live time = 120 s. Real time not reported in MSA. Without real time we cannot directly compute dead time.
# However, output count rate = 36964 cps. ICR_in (input) > OCR_out.
# Typical SDD at 3.84 µs: max throughput ~80 kcps; at OCR=37 kcps the input rate is ~50-55 kcps and dead 
# time ~25-30%. At amp time 1.92 µs (if that was actually used), max throughput ~150 kcps; dead time would be ~15-20%.
# Either way roughly within ASTM 20-30% target.
print("Dead time CANNOT be directly inferred — MSA REALTIME field is 0 (not recorded).")
print(f"Output count rate (from total counts/livetime): {counts.sum()/120:.0f} cps")
print("To compute dead time we need the real time (clock time of acquisition).")
print("Approximate: at 37 kcps OCR with 3.84 µs amp time, dead time is likely ~25-35% (ballpark).")
print("If amp time was actually 1.92 µs (per PDF), dead time likely ~15-20%.")
```

Dead time CANNOT be directly inferred — MSA REALTIME field is 0 (not recorded).
Output count rate (from total counts/livetime): 36964 cps
To compute dead time we need the real time (clock time of acquisition).
Approximate: at 37 kcps OCR with 3.84 µs amp time, dead time is likely ~25-35% (ballpark).
If amp time was actually 1.92 µs (per PDF), dead time likely ~15-20%.

```
# Save figures as artifacts and prepare a quick summary table
summary_text = """
Summary: independent reprocessing of EDS_NonFlat.msa (BYU VCL AlSi10Mg, non-flat as-printed, Apr 30 2026)

Peak deconvolution (Mg Kα 1.253 / Al Kα 1.486 / Si Kα 1.740 keV) over 1.0-1.95 keV, with energy-dependent
Gaussian widths (FWHM_noise≈47 eV, Fano=0.12) giving FWHM(Mg)≈72 eV, FWHM(Al)≈76 eV, FWHM(Si)≈80 eV.

Fit variant            Mg net cts   Al net cts   Si net cts   Mg/Al ratio   implied Mg wt%*
TEAM (PDF)             65,148       3,074,148    213,624      0.0212        1.64
3-Gaussian + linear bg 38,328       3,088,148    193,007      0.0124        0.96
+ Al-tail (unbounded)  26,948       2,973,687    202,031      0.0091        0.68
+ Al-tail (bounded)    31,641       3,049,676    198,133      0.0104        0.80

*scaling TEAM's reported wt% by my net-count ratio (assumes same ZAF & k-factor; reasonable approximation)

Al and Si peak areas all reproduce TEAM's values to within 1-7%. Only Mg disagrees substantially.
"""
print(summary_text)
```


Summary: independent reprocessing of EDS_NonFlat.msa (BYU VCL AlSi10Mg, non-flat as-printed, Apr 30 2026)

Peak deconvolution (Mg Kα 1.253 / Al Kα 1.486 / Si Kα 1.740 keV) over 1.0-1.95 keV, with energy-dependent
Gaussian widths (FWHM_noise≈47 eV, Fano=0.12) giving FWHM(Mg)≈72 eV, FWHM(Al)≈76 eV, FWHM(Si)≈80 eV.

Fit variant            Mg net cts   Al net cts   Si net cts   Mg/Al ratio   implied Mg wt%*
TEAM (PDF)             65,148       3,074,148    213,624      0.0212        1.64
3-Gaussian + linear bg 38,328       3,088,148    193,007      0.0124        0.96
+ Al-tail (unbounded)  26,948       2,973,687    202,031      0.0091        0.68
+ Al-tail (bounded)    31,641       3,049,676    198,133      0.0104        0.80

*scaling TEAM's reported wt% by my net-count ratio (assumes same ZAF & k-factor; reasonable approximation)

Al and Si peak areas all reproduce TEAM's values to within 1-7%. Only Mg disagrees substantially.

```
# Upload key figures
from e14c.data_storage import upload
import os
os.environ['PROJECT_TAG'] = '53f221ff-1bcb-4feb-a48b-e3d3c9cc6b95'  # use the workdir slug as project tag

uri_fit = upload(f"{workdir}/mg_al_si_fit2.png", description="BYU VCL AlSi10Mg EDS_NonFlat: Mg-Al-Si region with Al peak-shape (Kβ+tail) fit. Shows Mg net counts 27K vs TEAM's 65K.")
uri_simple = upload(f"{workdir}/mg_al_si_fit.png", description="BYU VCL AlSi10Mg EDS_NonFlat: simple 3-Gaussian fit baseline (Mg net 38K vs TEAM 65K).")
uri_overview = upload(f"{workdir}/spectrum_overview.png", description="BYU VCL AlSi10Mg EDS_NonFlat: full spectrum overview + Mg/Al/Si zoom.")
uri_high = upload(f"{workdir}/high_E_scan.png", description="BYU VCL AlSi10Mg EDS_NonFlat: 2-12 keV scan; visible Al+Al sum peak at 2.97 keV, faint Fe Kα at 6.4.")
print(uri_fit); print(uri_simple); print(uri_overview); print(uri_high)
```

Uploaded /workspace/53f221ff-1bcb-4feb-a48b-e3d3c9cc6b95/mg_al_si_fit2.png to data storage as entry data_entry:mg-al-si-fit2-png-rywc under the name 'mg_al_si_fit2.png'.

Uploaded /workspace/53f221ff-1bcb-4feb-a48b-e3d3c9cc6b95/mg_al_si_fit.png to data storage as entry data_entry:mg-al-si-fit-png-5br7 under the name 'mg_al_si_fit.png'.

Uploaded /workspace/53f221ff-1bcb-4feb-a48b-e3d3c9cc6b95/spectrum_overview.png to data storage as entry data_entry:spectrum-overview-png-phaa under the name 'spectrum_overview.png'.

Uploaded /workspace/53f221ff-1bcb-4feb-a48b-e3d3c9cc6b95/high_E_scan.png to data storage as entry data_entry:high-e-scan-png-lio7 under the name 'high_E_scan.png'.
data_entry:mg-al-si-fit2-png-rywc
data_entry:mg-al-si-fit-png-5br7
data_entry:spectrum-overview-png-phaa
data_entry:high-e-scan-png-lio7

```
# Synthesis logic for questions C, D, E
# 
# Question C: "small spheres" on polished surface and missing fishscale melt-pool pattern.
# - If you polish LPBF AlSi10Mg, you *should* see the fishscale melt pools (Si segregates to cell boundaries). 
#   If you don't see them, and you see "small spheres," you didn't etch it. Or the polish left smearing/residue.
# - LPBF AlSi10Mg microstructure requires an etchant (like Keller's reagent) to reveal the melt pools in SEM.
#   Without etching, polishing smears the soft Al over the Si network.
# - "Small spheres": Polishing residue? Colloidal silica used in final polish often leaves 50-100 nm spheres. 
#   If they didn't ultrasonically clean it well enough, colloidal silica stays.
#   Or it could be porosity (which would be holes, not spheres, unless charging).
#   Since we see O and Si on unpolished, and just Al/Si/Mg on polished, maybe it's not silica (Si would spike).
#   Wait, Area 6 and 7 show ZERO OXYGEN. Colloidal silica is SiO2. If there were a ton of silica spheres, 
#   they would see O. Since O=0%, the spheres might be purely metallic (e.g., Al smearing/balls from poor polish).
# 
# Question D: Weird flags
# - Amp time: Polished sample used 0.96 µs (extremely fast). Mike Standing used 7.68 µs.
#   A very short amp time (0.96 µs) worsens resolution. At 1.25 keV, the Mg-Al peak separation is only ~230 eV. 
#   Degrading resolution makes this overlap worse and hurts standardless deconvolution. 
# - Take-off angle 35° vs 48.7°: EDAX EZAF uses take-off angle for absorption correction. Lower take-off angle 
#   increases path length through the sample, exacerbating absorption of low-E X-rays (like Mg and O). 
# - Dead time not reported: Header has real time 0. Output count rate is 37 kcps, meaning input was maybe 50 kcps. 
#   At 3.84 µs amp time, that's ~25-35% dead time (fine). At 0.96 µs, dead time would be ~10% (too low, wasting the amp time).
# - Al+Al sum peak at 2.97 keV (0.06% area) confirmed.
# - Si escape peak: Impossible for Al Kα.
# 
# Question E: Recommendations
# - Use a LONGER amp time (e.g., 3.84 µs or 7.68 µs). AlSi10Mg only has 3 main elements; we are trying to resolve 
#   a trace Mg peak (1.25 keV) on the shoulder of a massive Al peak (1.48 keV). Resolution is critical.
# - Do not use 0.96 µs for trace element analysis.
# - Spot size / Beam current: Tune beam to hit 20-30% dead time *at the chosen amp time*.
# - kV: 15 kV is fine (overvoltage for Si Kα is 15/1.74 ≈ 8.6, Al Kα is 10, Mg Kα is 12).
# - Standards: Standardless EZAF fails when extrapolating background below 2 keV and modeling the Al low-E tail. 
#   Bring a pure Mg standard or at least a known low-Mg Al alloy standard to measure the true Mg/Al k-ratio.
# - Etch the sample: Use Keller's reagent if they want to see the fishscale melt pools.
```
