Repository: vertical-cloud-lab/byu-vcl

# Critical review of MAPS (Metal Additive manufacturing using Powder Sheets)

**Context.** Following the Addicoat / IMR outreach idea, this folder holds a set
of deliberately *critical* Edison Scientific (PaperQA3, `LITERATURE_HIGH`)
literature queries that interrogate the scientific underpinnings and commercial
viability of MAPS. MAPS is a powder-bed-fusion variant from Lupoi and
colleagues at Trinity College Dublin (TCD), now being commercialized by
**Addicoat**: metal powder is held in a thin polymer-binder sheet (e.g. ~80 µm
304 SS in polycaprolactone) that replaces loose-powder recoating, and a laser
fuses each sheet while the binder pyrolyzes off below ~500 °C.

File: maps-addicoat/edison/results/05_commercial_viability_vs_lpbf.json (part 2 of 2)
{
  "formatted_answer": "Question: Provide a critical techno-economic assessment of metal additive manufacturing using powder sheets (MAPS, e.g. Addicoat) as a commercial alternative to loose-powder LPBF and DED. Consider build rate / throughput, sheet manufacturing cost and yield, feedstock cost per kg, achievable part size and geometric complexity, multi-material and functionally graded capability, machine retrofit cost, and the real magnitude of the powder-handling safety benefit. Where is the value proposition strongest and where is it likely overstated relative to incumbent metal AM and to sheet/foil-based AM such as ultrasonic additive manufacturing and laminated object manufacturing?\n\n# Critical Techno-Economic Assessment of Metal Additive Manufacturing Using Powder Sheets (MAPS) Versus Incumbent Technologies\n\n## 1. Introduction and Technology Overview\n\nMetal Additive Manufacturing using Powder Sheets (MAPS), developed primarily at Trinity College Dublin by Lupoi and colleagues, is an emerging process in which metal powder is pre-bound with a polymer binder into thin sheets (tapes) that are then placed layer-by-layer and selectively laser-melted, analogous to the consolidation step in conventional laser powder bed fusion (LPBF). Key published works describe MAPS applied to high-entropy alloys (CoNiCrFeMn), multi-material bimetallic composites, and irregular-morphology powders. The claimed advantages include reduced loose-powder handling, the ability to use non-spherical feedstock, simplified multi-material fabrication, and inherent safety benefits. This assessment critically evaluates these claims against incumbent metal AM processes\u2014conventional LPBF and directed energy deposition (DED)/wire arc additive manufacturing (WAAM)\u2014as well as competing sheet/foil-based AM methods such as ultrasonic additive manufacturing (UAM) and laminated object manufacturing (LOM).\n\nThe following table provides a head-to-head comparison across the major techno-economic dimensions:\n\n| Technology | Build Rate / Throughput | Equipment Cost | Feedstock Cost per kg | Machine Hourly Rate | Illustrative Per-Part / Volumetric Cost | Geometric Complexity | Multi-Material / FGM Capability | Powder-Handling Safety Benefit | Part Size Envelope | TRL / Commercial Maturity |\n|---|---|---|---|---|---|---|---|---|---|---|\n| MAPS / powder sheets | No published commercial benchmark; likely below mature LPBF until sheet loading/alignment is automated; lab-scale only. If laser melting physics is LPBF-like, scan time may be similar but total cycle time adds sheet manufacture and handling overhead. Estimated near-term throughput: **below conventional LPBF on net system throughput** (estimate). | No published commercial system price; likely **retrofit-level capex** if adapted from LPBF platform, but extra sheet handling hardware is required. | **Estimated above raw LPBF powder** because cost stack = powder + polymer binder + sheet/tape casting + drying/calendering + QC + yield loss. First-principles estimate: roughly **1.2-2.0\u00d7 equivalent raw powder cost** depending on yield and binder fraction (estimate). | No published value; likely near LPBF-class machine economics if based on laser bed-fusion hardware, but with extra handling subsystem (estimate). | No published cost model. Likely unattractive today for commodity single-material parts because sheet-making adds cost before printing; could be attractive only where irregular powder, safer handling, or multi-material stacking offsets this. | Potentially **high in-plane complexity** if laser fusion is full-density; z-resolution and local material placement are constrained by discrete sheet architecture and sheet prep. More complex than foil lamination, probably less flexible than loose-powder LPBF for arbitrary voxel-level gradients. | **Potentially strong** for discrete multi-material stacking and transverse gradients by changing sheet composition; likely simpler than multi-hopper LPBF in avoiding in-bed powder switching, but still limited by interfacial metallurgy and sheet inventory. | **Real but partial**: substantially less loose powder exposure during loading/recovery than LPBF, but not powder-free overall because powder is still handled during sheet manufacture and may appear in trimming/recycling. Benefit is biggest at printer operation, not cradle-to-gate. | Likely bounded by sheet size/flatness and handling accuracy; today appears **small, lab-scale**. | **TRL 3-4**; research-stage, no robust public techno-economic dataset, no visible commercial installed base (gu2021numericalandexperimental pages 6-9, gu2021numericalandexperimental pages 34-39, gu2021numericalandexperimental pages 1-6) |\n| LPBF (conventional) | **~20 cm3/h** for typical single-laser systems; multi-laser systems scale far higher; reported systems reach **>1000 cm3/h** in advanced architectures (wang2024areviewon pages 13-15) | **\u20ac500k to >\u20ac1.38M** depending on system size and configuration (kokare2024wirearcadditive pages 11-12, wang2024areviewon pages 11-13) | **~\u20ac33/kg** for steel in one cost model; **Ti-6Al-4V up to ~\u20ac250/kg**; aluminum powders can be much higher; coarser PSD may cut Ti feedstock cost by ~40% (ludwig2024investigationofan pages 16-17, kokare2024wirearcadditive pages 11-12, wang2024areviewon pages 13-15, wang2024areviewon pages 11-13) | **~\u20ac20/h** in one detailed comparative cost model (kokare2024wirearcadditive pages 11-12) | Example part cost **~\u20ac232/part** in one comparison; process-based studies indicate roughly **$3-8/cm3** for demanding heat-exchanger-class builds and machine cost often dominates (kokare2024wirearcadditive pages 12-15, wang2024areviewon pages 13-15, wang2024areviewon pages 11-13) | **Best overall** for dense, high-resolution, high-complexity parts, internal channels, lattices, intricate overhang strategies | **Possible but difficult**; cross-contamination, unstable melt-pool behavior, defects at transitions, and parameter-switching complexity remain major barriers (gu2021numericalandexperimental pages 6-9, gu2021numericalandexperimental pages 34-39, gu2021numericalandexperimental pages 1-6) | **Lowest benefit** among compared options: hazards are real during loading, sifting, depowdering; UFP spikes can be 3-7\u00d7 background, but modern enclosed systems with HEPA/PPE keep most measured exposures within OELs (stefaniak2021additivemanufacturingfor pages 20-22, dugheri2022aqualitativeand pages 1-2, dugheri2022aqualitativeand pages 13-14, dugheri2022aqualitativeand pages 5-7, dugheri2022aqualitativeand pages 14-16) | **Medium**: larger than UAM/LOM for intricate dense parts, but smaller than WAAM for very large structures | **TRL 8-9**; mature industrial technology with broad commercial deployment (ji2026masscustomizationthrough pages 13-15, wang2024areviewon pages 11-13) |\n| DED / WAAM | **~50-130 g/min** for WAAM; much higher mass deposition than LPBF, especially for large parts (kokare2024wirearcadditive pages 1-2, kokare2024wirearcadditive pages 2-4) | **~\u20ac300k** in one WAAM cost model; often cheaper than LPBF (kokare2024wirearcadditive pages 11-12, kokare2024wirearcadditive pages 12-15) | **~\u20ac16/kg** in one WAAM steel model; generally lower than powder LPBF because wire/feedstock is cheaper and higher utilization is common (kokare2024wirearcadditive pages 11-12) | **~\u20ac12/h** in one comparative model (kokare2024wirearcadditive pages 11-12) | Example part cost **~\u20ac53.5/part**, materially below LPBF in the cited comparison; strongest economics for larger, simpler parts and batch size >3 (kokare2024wirearcadditive pages 12-15, kokare2024wirearcadditive pages 1-2) | **Moderate to low** relative to LPBF: poor fine-feature resolution, rougher surfaces, more machining allowance, weaker for internal channels | **Strong**: multiple wire/powder feeders make composition changes and FGMs relatively practical versus LPBF | **Moderate**: wire-fed WAAM avoids metal powder hazards almost entirely; powder-fed DED still has powder risk, though usually less bed-handling than LPBF | **Largest** among listed metal AM routes; strongest for large structures, near-net-shape preforms, repair | **TRL 8-9** for WAAM and mainstream DED in suitable applications (kokare2024wirearcadditive pages 1-2) |\n| UAM (ultrasonic additive manufacturing) | **Moderate areal build rate** for laminating foils, but net throughput is often constrained by CNC contouring between layers; slower for volumetrically dense 3D parts than WAAM and often less productive than mature LPBF for fully dense intricate parts (estimate from process characteristics). | **~$500k-700k** typical commercial-machine band (industry estimate); higher than simple LOM, often comparable to midrange metal AM cells (estimate). | Solid foil feedstock; typically **above bulk plate/wire cost** but below specialty AM powder on a pure $/kg basis for many common alloys (estimate). | No robust public benchmark found; likely in CNC/hybrid-machine range rather than LPBF powder-system range (estimate). | Usually economical where embedded sensors/electronics, dissimilar laminates, or low-heat bonding are valuable; weaker for generic dense freeform metal parts. | **Moderate**: good for layered laminates and embedded features, but limited for arbitrarily complex enclosed 3D cavities compared with LPBF; subtractive trimming is usually needed. | **Very strong** for dissimilar-metal laminates and embedded electronics because bonding is solid-state and low-temperature; one of UAM\u2019s clearest advantages. | **Very strong**: no loose metal powder during printing; major EHS advantage versus LPBF/powder DED. | **Moderate** and machine-format dependent; not ideal for giant structures versus WAAM. | **TRL 7-8**; commercial but niche, with clear application-specific adoption (verma2023areviewon pages 2-4) |\n| LOM / sheet lamination | **Fast layer bonding/cutting**, but net metal-part relevance is limited; very low-cost process architecture overall (wang2019reviewofadditive pages 7-8, verma2023areviewon pages 9-10, verma2023areviewon pages 13-15) | **Low / very low** relative to LPBF and UAM (wang2019reviewofadditive pages 7-8, verma2023areviewon pages 9-10) | Sheet/tape feedstock cost depends on material form; usually not AM-powder-grade expensive, but waste from cutaway regions can be significant and may not be recyclable in-process (wang2019reviewofadditive pages 7-8, verma2023areviewon pages 13-15) | No benchmark found; typically lower-complexity machine economics than LPBF (inference from low-cost process characterization). | Usually attractive only where material cost is secondary to low machine cost and where geometric complexity needs are modest. | **Low to moderate**: complex overhangs are difficult; decubing/waste/removal issues and delamination risk limit capability (wang2019reviewofadditive pages 7-8, verma2023areviewon pages 9-10, verma2023areviewon pages 13-15) | **Moderate in principle** via stacked dissimilar sheets/tapes, but less flexible than UAM or DED for metallurgically robust graded metals | **Strong** if using sheets/tapes instead of loose powder; much less operator powder exposure during printing | **Potentially large in x-y** because sheets can be large, but z-feature complexity is limited | **TRL 6-8** depending on material system; mature for nonmetal sheet lamination, niche/limited for structural metal AM (wang2019reviewofadditive pages 7-8, verma2023areviewon pages 9-10) |\n\n\n*Table: This table compares MAPS, LPBF, DED/WAAM, UAM, and LOM across the main techno-economic dimensions relevant to commercialization. It is useful for locating where MAPS may plausibly add value and where incumbent technologies retain structural advantages.*\n\n## 2. Build Rate and Throughput\n\nConventional LPBF with a single laser achieves approximately 20 cm\u00b3/h forming efficiency, while modern multi-laser systems such as the SLM Solutions NXG XII 600 can exceed 1,000 cm\u00b3/h (wang2024areviewon pages 13-15). WAAM delivers significantly higher mass deposition rates of 50\u2013130 g/min (kokare2024wirearcadditive pages 2-4). LPBF build rates typically range from 2\u201310 g/min depending on alloy and layer thickness (kokare2024wirearcadditive pages 1-2).\n\nMAPS has published no commercial build-rate benchmark. Because the laser-melting physics are substantially the same as LPBF, the in-layer scan time should be comparable. However, the total cycle time is increased by the upstream sheet-manufacturing step (tape casting, drying, calendering, cutting to size) and by the in-machine sheet placement/alignment process, which replaces the relatively fast powder recoating mechanism in LPBF. Until sheet feeding and registration are fully automated and optimized, MAPS is unlikely to match mature LPBF throughput, let alone multi-laser LPBF or WAAM.\n\n## 3. Feedstock Cost and Sheet Manufacturing Economics\n\nLPBF powder costs are approximately \u20ac33/kg for steel and up to \u20ac250/kg for Ti-6Al-4V, with significant cost variation by particle size distribution (PSD)\u2014coarser PSDs can reduce Ti feedstock cost by up to 40% (ludwig2024investigationofan pages 16-17, kokare2024wirearcadditive pages 11-12). One of MAPS' claimed advantages is the ability to use irregular, non-spherical, or coarser powders that fail the strict flowability requirements of conventional LPBF recoating. In principle, this could open lower-cost feedstock pathways.\n\nHowever, this potential savings must be weighed against the additional cost stack inherent in powder-sheet manufacture: raw powder + polymer binder + tape-casting or calendering process + drying + quality control + yield loss from trimming and handling. No published cost model for MAPS sheet production exists, which itself signals early technology readiness level (TRL 3\u20134). A first-principles estimate suggests the effective feedstock cost per kg of metal deposited is likely 1.2\u20132.0\u00d7 that of equivalent raw LPBF powder, depending on binder fraction, yield, and process maturity. For single-material applications in common alloys, this overhead is difficult to justify unless the irregular-powder pathway delivers a genuinely large feedstock discount.\n\nWAAM wire feedstock is substantially cheaper at approximately \u20ac16/kg for steel (kokare2024wirearcadditive pages 11-12), and UAM uses solid metal foil that, while more expensive per kg than bulk plate, avoids the AM-specific powder premium entirely.\n\n## 4. Machine Cost and Retrofit Potential\n\nLPBF equipment capital costs range from \u20ac500,000 to over \u20ac1.38 million, with machine hourly rates of approximately \u20ac20/h after accounting for depreciation, maintenance, and tooling over a 7-year life at 80% availability (kokare2024wirearcadditive pages 11-12, wang2024areviewon pages 11-13). Machine cost is the single largest driver of per-part cost in LPBF, comprising approximately 48% of total production cost in one detailed analysis (kokare2024wirearcadditive pages 12-15).\n\nMAPS is sometimes framed as a potential retrofit to existing LPBF hardware, which would reduce capital entry cost. This is plausible in principle\u2014the laser, optics, and build chamber could in theory be retained\u2014but requires additional sheet-handling subsystems (feed mechanism, alignment, cutting/trimming, and likely an inert-atmosphere sheet magazine). No commercial retrofit solution or pricing is publicly available. The retrofit value proposition depends critically on whether the added subsystem cost is substantially below the cost of a new dedicated MAPS machine, and whether the converted machine can still run conventional loose powder when sheet feedstock is unavailable for a given alloy.\n\n## 5. Part Size and Geometric Complexity\n\nConventional LPBF offers the highest geometric freedom among metal AM processes for producing complex internal channels, lattice structures, thin walls, and overhanging features at high resolution. MAPS preserves in-plane laser-scanning capability and therefore retains much of this complexity advantage. However, the discrete-sheet architecture constrains z-resolution to sheet thickness increments (unless partial-thickness sheets are used) and may introduce interfacial features or residual binder effects that require debinding consideration. Part size is currently limited to laboratory scale, bounded by achievable sheet dimensions and handling accuracy.\n\nWAAM and DED can produce much larger near-net-shape parts but with inferior feature resolution and surface finish (kokare2024wirearcadditive pages 1-2). LOM is limited to moderate geometric complexity, with complex overhangs being difficult and waste material often non-recyclable (wang2019reviewofadditive pages 7-8, verma2023areviewon pages 9-10, verma2023areviewon pages 13-15). UAM handles layered laminate geometries well but requires CNC contouring between layers for complex 3D features.\n\n## 6. Multi-Material and Functionally Graded Material Capability\n\nThis is arguably the strongest value proposition for MAPS. Conventional multi-material LPBF faces severe challenges: powder cross-contamination, unstable molten-pool behavior due to random composition variations in mixed powder beds, increased porosity and defect formation at material transitions, and the need for dynamic parameter adjustment (gu2021numericalandexperimental pages 6-9, gu2021numericalandexperimental pages 34-39, gu2021numericalandexperimental pages 1-6). MAPS can sidestep the in-bed powder mixing problem by using pre-formed sheets of controlled composition, enabling discrete layerwise material transitions or transverse chemical gradients without in-situ powder switching.\n\nHowever, this advantage should be weighed against the multi-material capabilities of competing processes. UAM already demonstrates robust dissimilar-metal joining (Cu/Al, Cu/SS) through solid-state ultrasonic welding at low temperature, and can embed sensors and electronics into metal matrices\u2014capabilities that are more industrially proven than MAPS today (verma2023areviewon pages 2-4). DED/WAAM can produce multi-material and functionally graded structures relatively straightforwardly using multiple wire or powder feeders.\n\n## 7. Powder-Handling Safety: Real Magnitude of the Benefit\n\nThe powder-handling hazard in conventional LPBF is well-documented and genuine. Occupational exposure studies at AM facilities show that depowdering finished parts with compressed air generates ultrafine particle (UFP) concentrations approximately 7\u00d7 background levels, and powder sifting produces concentrations approximately 3\u00d7 background (dugheri2022aqualitativeand pages 13-14). Airborne particles containing carcinogenic and neurotoxic metals\u2014chromium, cobalt, nickel\u2014have been detected during PBF operations (stefaniak2021additivemanufacturingfor pages 20-22, dugheri2022aqualitativeand pages 1-2, dugheri2022aqualitativeand pages 2-3). Risk assessments using Nanotool methodology classify manual powder loading and recovery as RL3 (hazardous), necessitating containment measures, powered air-purifying respirators with P3 filters, and full-body Tyvek suits during critical operations (dugheri2022aqualitativeand pages 13-14, dugheri2022aqualitativeand pages 5-7, dugheri2022aqualitativeand pages 14-16).\n\nCritically, however, the same studies consistently find that when proper engineering controls are implemented\u2014enclosed build chambers, HEPA filtration, inert-gas atmosphere, adequate ventilation, and appropriate PPE\u2014actual measured operator exposures remain within occupational exposure limits (OELs), and long-term biological monitoring of AM workers shows no significant elevation of chromium, cobalt, or nickel above Italian reference values (dugheri2022aqualitativeand pages 14-16). This means that the powder hazard, while real and requiring management, is effectively contained by current best practices in mature LPBF operations.\n\nMAPS does reduce loose-powder exposure at the printer during loading and depowdering, which is a legitimate benefit. However, it does not eliminate powder handling entirely\u2014powder is still handled upstream during sheet manufacture, and trimming or recycling of sheet offcuts may generate dust. The safety benefit is therefore partial, concentrated at the printer-operator stage, and its commercial significance is greatest in facilities with high operator turnover, limited EHS infrastructure, or particularly reactive alloys (e.g., fine titanium or aluminum powder), rather than as a universal differentiator.\n\n## 8. Where the Value Proposition Is Strongest and Where It Is Overstated\n\n> MAPS looks most credible not as a broad replacement for LPBF or DED, but as a niche process for cases where the feedstock form itself solves a real problem: discrete multi-material / functionally graded builds with layerwise composition changes, use of irregular or non-spherical powders that are unsuitable for conventional LPBF spreading, and environments where reducing loose-powder handling at the printer has disproportionate operational value (gu2021numericalandexperimental pages 6-9, gu2021numericalandexperimental pages 34-39, gu2021numericalandexperimental pages 1-6).\n>\n> Its weakest and most likely overstated claim is general cost or throughput competitiveness against mature LPBF. Conventional LPBF already has known single-laser productivity around 20 cm3/h, multi-laser platforms far above that, and established industrial economics; MAPS adds an extra upstream step\u2014powder-sheet manufacture, yield loss, binder management, and sheet handling\u2014before the laser ever scans the first layer, with no published evidence yet that this overhead is offset in single-material production (wang2024areviewon pages 13-15, ji2026masscustomizationthrough pages 13-15, wang2024areviewon pages 11-13).\n>\n> The safety advantage is real, but should be sized correctly: MAPS can reduce operator exposure during printer loading, depowdering, and powder recovery, which are the tasks where LPBF hazards spike most. But modern LPBF risk is already manageable with enclosure, ventilation, HEPA filtration, inerting, and PPE; measured exposures are often within OELs when controls are implemented, so \"safer than loose powder\" does not automatically mean a decisive commercial differentiator (stefaniak2021additivemanufacturingfor pages 20-22, dugheri2022aqualitativeand pages 1-2, dugheri2022aqualitativeand pages 13-14, dugheri2022aqualitativeand pages 5-7, dugheri2022aqualitativeand pages 14-16).\n>\n> Relative to other sheet/foil-based AM, MAPS also needs caution in its positioning. UAM already offers stronger proof of multi-material joining, true powder-free operation during printing, and unique value for embedded electronics and dissimilar-metal laminates. LOM remains much cheaper for simple geometries where high-end metallurgical control is unnecessary. So MAPS is strongest in the narrow overlap that UAM and LOM do not cover well: laser-fused metallic parts that need more geometric freedom than foil lamination, but also benefit from pre-engineered composition sheets or nonstandard powders (verma2023areviewon pages 2-4, wang2019reviewofadditive pages 7-8, verma2023areviewon pages 9-10, verma2023areviewon pages 13-15).\n\n\n*Blockquote: This blockquote summarizes where MAPS appears genuinely differentiated and where its commercial claims are likely overstated. It is useful as a concise bottom-line judgment for comparing MAPS with LPBF, DED, UAM, and LOM.*\n\n### Strongest Value Proposition\n\nMAPS is most credibly differentiated in (i) discrete multi-material and functionally graded builds where pre-engineered composition sheets eliminate the powder-mixing contamination problems that plague multi-material LPBF (gu2021numericalandexperimental pages 6-9, gu2021numericalandexperimental pages 34-39, gu2021numericalandexperimental pages 1-6); (ii) applications requiring non-spherical or irregular-morphology feedstock that cannot be spread reliably as loose powder in conventional recoating systems; and (iii) highly regulated or safety-sensitive environments where any reduction in loose-powder exposure has outsized compliance value.\n\n### Likely Overstated Claims\n\nGeneral claims of throughput or cost competitiveness against mature LPBF are premature. LPBF has established single-laser productivity of approximately 20 cm\u00b3/h with a known cost structure, and multi-laser systems are scaling far beyond this (wang2024areviewon pages 13-15). MAPS adds upstream cost (sheet manufacture, yield loss, binder removal), and no published cost model demonstrates a net per-part saving for single-material production. The powder-safety narrative, while grounded in real hazard data, risks overstating the marginal value in facilities that already comply with modern AM safety standards, where engineering controls effectively contain exposures within OELs (dugheri2022aqualitativeand pages 5-7, dugheri2022aqualitativeand pages 14-16). WAAM already offers far superior economics for large, moderately complex parts at \u20ac53.5/part versus \u20ac232/part for LPBF in one comparison study, with wire feedstock at \u20ac16/kg versus \u20ac33/kg for LPBF powder (kokare2024wirearcadditive pages 12-15, kokare2024wirearcadditive pages 11-12). Against DED and WAAM, MAPS has no throughput or cost advantage for large-volume applications.\n\n### Comparison with UAM and LOM\n\nRelative to UAM, MAPS occupies an awkward middle ground: UAM already provides proven, truly powder-free multi-material joining with commercial machines, and it can embed electronic circuits and sensors\u2014capabilities MAPS cannot yet match. UAM's limitation is in geometric complexity and volumetric density for intricate shapes, which is where MAPS's laser-fusion capability could theoretically add value. Relative to LOM, MAPS is fundamentally more capable for producing fully dense, metallurgically sound metal parts, but LOM's extremely low cost for simple shapes and prototyping makes it a better choice wherever full density and high performance are not required (wang2019reviewofadditive pages 7-8, verma2023areviewon pages 9-10, verma2023areviewon pages 13-15).\n\n## 9. Conclusions\n\nMAPS remains at an early technology readiness level (TRL 3\u20134) with no published process-based cost model, no commercial installed base, and no validated build-rate data at scale. Its most defensible niche is multi-material metal AM with controlled, layerwise composition transitions\u2014a capability where conventional LPBF faces genuine, well-documented difficulties. However, for general single-material metal part production, MAPS faces a structural cost disadvantage (additional sheet-manufacturing overhead with no offsetting speed gain) against mature LPBF systems that are themselves becoming more productive through multi-laser scaling. Its powder-safety advantage is real but marginal in well-managed facilities, and its position relative to UAM and LOM is narrow rather than broadly dominant. Until robust techno-economic data emerge from scaled demonstrations, MAPS should be considered a promising laboratory-stage concept with genuine but constrained commercial applicability, not a general-purpose successor to loose-powder LPBF or DED.\n\nReferences\n\n1. (gu2021numericalandexperimental pages 6-9): Heng Gu, Chao Wei, Lin Li, Michael Ryan, Rossitza Setchi, Quanquan Han, and Lili Qian. Numerical and experimental study of molten pool behaviour and defect formation in multi-material and functionally graded materials laser powder bed fusion. Nov 2021. URL: https://doi.org/10.1016/j.apt.2021.09.036, doi:10.1016/j.apt.2021.09.036. This article has 63 citations and is from a peer-reviewed journal.\n\n2. (gu2021numericalandexperimental pages 34-39): Heng Gu, Chao Wei, Lin Li, Michael Ryan, Rossitza Setchi, Quanquan Han, and Lili Qian. Numerical and experimental study of molten pool behaviour and defect formation in multi-material and functionally graded materials laser powder bed fusion. Nov 2021. URL: https://doi.org/10.1016/j.apt.2021.09.036, doi:10.1016/j.apt.2021.09.036. This article has 63 citations and is from a peer-reviewed journal.\n\n3. (gu2021numericalandexperimental pages 1-6): Heng Gu, Chao Wei, Lin Li, Michael Ryan, Rossitza Setchi, Quanquan Han, and Lili Qian. Numerical and experimental study of molten pool behaviour and defect formation in multi-material and functionally graded materials laser powder bed fusion. Nov 2021. URL: https://doi.org/10.1016/j.apt.2021.09.036, doi:10.1016/j.apt.2021.09.036. This article has 63 citations and is from a peer-reviewed journal.\n\n4. (wang2024areviewon pages 13-15): Xin Wang, Dongyun Zhang, Ang Li, Denghao Yi, and Tianci Li. A review on traditional processes and laser powder bed fusion of aluminum alloy microstructures, mechanical properties, costs, and applications. Materials, 17:2553, May 2024. URL: https://doi.org/10.3390/ma17112553, doi:10.3390/ma17112553. This article has 47 citations.\n\n5. (kokare2024wirearcadditive pages 11-12): Samruddha Kokare, Jiajia Shen, Pedro P. Fonseca, Jo\u00e3o G. Lopes, Carla M. Machado, Telmo G. Santos, Jo\u00e3o P. Oliveira, and Radu Godina. Wire arc additive manufacturing of a high-strength low-alloy steel part: environmental impacts, costs, and mechanical properties. The International Journal of Advanced Manufacturing Technology, 134:453-475, Jul 2024. URL: https://doi.org/10.1007/s00170-024-14144-z, doi:10.1007/s00170-024-14144-z. This article has 51 citations.\n\n6. (wang2024areviewon pages 11-13): Xin Wang, Dongyun Zhang, Ang Li, Denghao Yi, and Tianci Li. A review on traditional processes and laser powder bed fusion of aluminum alloy microstructures, mechanical properties, costs, and applications. Materials, 17:2553, May 2024. URL: https://doi.org/10.3390/ma17112553, doi:10.3390/ma17112553. This article has 47 citations.\n\n7. (ludwig2024investigationofan pages 16-17): Ina Ludwig and Maximilian Kluge. Investigation of an increased particle size distribution of ti-6al-4v powders used for laser-based powder bed fusion of metals. Materials, 17:2942, Jun 2024. URL: https://doi.org/10.3390/ma17122942, doi:10.3390/ma17122942. This article has 14 citations.\n\n8. (kokare2024wirearcadditive pages 12-15): Samruddha Kokare, Jiajia Shen, Pedro P. Fonseca, Jo\u00e3o G. Lopes, Carla M. Machado, Telmo G. Santos, Jo\u00e3o P. Oliveira, and Radu Godina. Wire arc additive manufacturing of a high-strength low-alloy steel part: environmental impacts, costs, and mechanical properties. The International Journal of Advanced Manufacturing Technology, 134:453-475, Jul 2024. URL: https://doi.org/10.1007/s00170-024-14144-z, doi:10.1007/s00170-024-14144-z. This article has 51 citations.\n\n9. (stefaniak2021additivemanufacturingfor pages 20-22): A.B. Stefaniak, S Du Preez, and JL Du Plessis. Additive manufacturing for occupational hygiene: a comprehensive review of processes, emissions, & exposures. Journal of Toxicology and Environmental Health, Part B, 24:173-222, Jun 2021. URL: https://doi.org/10.1080/10937404.2021.1936319, doi:10.1080/10937404.2021.1936319. This article has 76 citations.\n\n10. (dugheri2022aqualitativeand pages 1-2): Stefano Dugheri, Giovanni Cappelli, Lucia Trevisani, Simon Kemble, Fabrizio Paone, Massimiliano Rigacci, Elisabetta Bucaletti, Donato Squillaci, Nicola Mucci, and Giulio Arcangeli. A qualitative and quantitative occupational exposure risk assessment to hazardous substances during powder-bed fusion processes in metal-additive manufacturing. Safety, 8:32, Apr 2022. URL: https://doi.org/10.3390/safety8020032, doi:10.3390/safety8020032. This article has 29 citations.\n\n11. (dugheri2022aqualitativeand pages 13-14): Stefano Dugheri, Giovanni Cappelli, Lucia Trevisani, Simon Kemble, Fabrizio Paone, Massimiliano Rigacci, Elisabetta Bucaletti, Donato Squillaci, Nicola Mucci, and Giulio Arcangeli. A qualitative and quantitative occupational exposure risk assessment to hazardous substances during powder-bed fusion processes in metal-additive manufacturing. Safety, 8:32, Apr 2022. URL: https://doi.org/10.3390/safety8020032, doi:10.3390/safety8020032. This article has 29 citations.\n\n12. (dugheri2022aqualitativeand pages 5-7): Stefano Dugheri, Giovanni Cappelli, Lucia Trevisani, Simon Kemble, Fabrizio Paone, Massimiliano Rigacci, Elisabetta Bucaletti, Donato Squillaci, Nicola Mucci, and Giulio Arcangeli. A qualitative and quantitative occupational exposure risk assessment to hazardous substances during powder-bed fusion processes in metal-additive manufacturing. Safety, 8:32, Apr 2022. URL: https://doi.org/10.3390/safety8020032, doi:10.3390/safety8020032. This article has 29 citations.\n\n13. (dugheri2022aqualitativeand pages 14-16): Stefano Dugheri, Giovanni Cappelli, Lucia Trevisani, Simon Kemble, Fabrizio Paone, Massimiliano Rigacci, Elisabetta Bucaletti, Donato Squillaci, Nicola Mucci, and Giulio Arcangeli. A qualitative and quantitative occupational exposure risk assessment to hazardous substances during powder-bed fusion processes in metal-additive manufacturing. Safety, 8:32, Apr 2022. URL: https://doi.org/10.3390/safety8020032, doi:10.3390/safety8020032. This article has 29 citations.\n\n14. (ji2026masscustomizationthrough pages 13-15): Y. Ji, M. Kim, and B. J. Lee. Mass customization through additive manufacturing: review of technologies, applications, and scalability challenges. International Journal of Precision Engineering and Manufacturing-Green Technology, Mar 2026. URL: https://doi.org/10.1007/s40684-026-00856-y, doi:10.1007/s40684-026-00856-y. This article has 2 citations.\n\n15. (kokare2024wirearcadditive pages 1-2): Samruddha Kokare, Jiajia Shen, Pedro P. Fonseca, Jo\u00e3o G. Lopes, Carla M. Machado, Telmo G. Santos, Jo\u00e3o P. Oliveira, and Radu Godina. Wire arc additive manufacturing of a high-strength low-alloy steel part: environmental impacts, costs, and mechanical properties. The International Journal of Advanced Manufacturing Technology, 134:453-475, Jul 2024. URL: https://doi.org/10.1007/s00170-024-14144-z, doi:10.1007/s00170-024-14144-z. This article has 51 citations.\n\n16. (kokare2024wirearcadditive pages 2-4): Samruddha Kokare, Jiajia Shen, Pedro P. Fonseca, Jo\u00e3o G. Lopes, Carla M. Machado, Telmo G. Santos, Jo\u00e3o P. Oliveira, and Radu Godina. Wire arc additive manufacturing of a high-strength low-alloy steel part: environmental impacts, costs, and mechanical properties. The International Journal of Advanced Manufacturing Technology, 134:453-475, Jul 2024. URL: https://doi.org/10.1007/s00170-024-14144-z, doi:10.1007/s00170-024-14144-z. This article has 51 citations.\n\n17. (verma2023areviewon pages 2-4): Ayush Verma, Angshuman Kapil, Damjan Klob\u010dar, and Abhay Sharma. A review on multiplicity in multi-material additive manufacturing: process, capability, scale, and structure. Materials, 16:5246, Jul 2023. URL: https://doi.org/10.3390/ma16155246, doi:10.3390/ma16155246. This article has 75 citations.\n\n18. (wang2019reviewofadditive pages 7-8): Jia-Chang Wang, Hitesh Dommati, and Sheng-Jen Hsieh. Review of additive manufacturing methods for high-performance ceramic materials. The International Journal of Advanced Manufacturing Technology, 103:2627-2647, Apr 2019. URL: https://doi.org/10.1007/s00170-019-03669-3, doi:10.1007/s00170-019-03669-3. This article has 228 citations.\n\n19. (verma2023areviewon pages 9-10): Ayush Verma, Angshuman Kapil, Damjan Klob\u010dar, and Abhay Sharma. A review on multiplicity in multi-material additive manufacturing: process, capability, scale, and structure. Materials, 16:5246, Jul 2023. URL: https://doi.org/10.3390/ma16155246, doi:10.3390/ma16155246. This article has 75 citations.\n\n20. (verma2023areviewon pages 13-15): Ayush Verma, Angshuman Kapil, Damjan Klob\u010dar, and Abhay Sharma. A review on multiplicity in multi-material additive manufacturing: process, capability, scale, and structure. Materials, 16:5246, Jul 2023. URL: https://doi.org/10.3390/ma16155246, doi:10.3390/ma16155246. This article has 75 citations.\n\n21. (dugheri2022aqualitativeand pages 2-3): Stefano Dugheri, Giovanni Cappelli, Lucia Trevisani, Simon Kemble, Fabrizio Paone, Massimiliano Rigacci, Elisabetta Bucaletti, Donato Squillaci, Nicola Mucci, and Giulio Arcangeli. A qualitative and quantitative occupational exposure risk assessment to hazardous substances during powder-bed fusion processes in metal-additive manufacturing. Safety, 8:32, Apr 2022. URL: https://doi.org/10.3390/safety8020032, doi:10.3390/safety8020032. This article has 29 citations.",
  "answer_reasoning": null,
  "has_successful_answer": true,
  "total_cost": null,
  "total_queries": null
}
