Repository: vertical-cloud-lab/byu-vcl

# byu-vcl
Vertical Cloud Lab @ BYU

- [3D Printing SOP (Bambu Lab H2D, incl. multi-material PLA + TPU)](3d-printing-sop.md)
- [Thermo-Calc input for the 100 g ultrasonic atomization mixture](thermo-calc-100g-mixture-composition.md)
- [Alloy physics engine, tried on lab hardware: VLM tray accelerations, closed-loop powder dosing, the doser's funnel](sim/alloy-engine/README.md)

File: powder-acquisition/edison-design-space-bounds-2026-10.md (part 1 of 2)
# Edison Scientific report: literature bounds for every solute in the Al-alloy design space (2026-10-07)

Raw output of Edison task `4fbb9859-a47e-4e49-9b71-eae5fcecdbf7` (`job-futurehouse-paperqa3-high`), submitted 2026-10-07 06:20 UTC for issue #161. Query: `outputs/issue-161-edison-2026-10/design-space-bounds-all-elements-query.txt`; trajectory: `design-space-bounds-all-elements-full.json`. Distilled into `design-space-and-minimum-feedstock-set-2026-10.md` §6.3.

---

Question: We are defining the design space for a Bayesian-optimization alloy-design campaign on ALUMINIUM-based alloys for laser powder-bed fusion (LPBF). Powder is made in-house by ULTRASONIC ATOMIZATION of ~100 g charges (induction melting under argon, ~1300 C ceiling). Each of the following solutes will be varied INDEPENDENTLY in wt.% with aluminium as the balance: Mn, Cr, Zr, Mg, Si, Cu, Ti, Fe, Ni, Ce, Sc, Li, Er, Zn, Sn. The optimizer treats the space as a box (lower and upper bound per element) intersected with a total-solute constraint (aluminium >= some minimum, e.g. 80 wt.%).

For EACH of the 15 elements, please give, with citations:
(a) the range of wt.% actually used in published LPBF (or other rapid-solidification / additive manufacturing) aluminium alloys that contain that element, with representative alloys and compositions (e.g. AlSi10Mg, AlSi12, Scalmalloy, Al-Mn-Sc-Zr, Al-Mg-Zr, Al-Zr-Er-Ni, Al-Ce-Mg, Al-Ce-Ni, 2xxx/7xxx-type LPBF alloys, Al-Li LPBF alloys, Al-Fe, Al-Ni, Al-Cr, Al-Sn);
(b) the physical ceiling that should cap the upper bound: maximum solid solubility, eutectic or peritectic composition, onset of coarse primary intermetallics even at LPBF/atomization cooling rates, hot-cracking susceptibility, melt-pool evaporation (Mg, Zn, Li), or printability limits;
(c) a recommended LOWER and UPPER bound (wt.%) for the campaign, and whether the lower bound should be zero (a true control arm) or a small positive value;
(d) any pairwise interactions that should constrain the box (for example Si suppressing Ti/Zr solubility, Mg with Si forming Mg2Si, Li with Cu, Fe forming beta-AlFeSi needles, Mn/Cr/Fe sludge, Zr and Sc co-precipitation).

Then: (e) is a total-solute cap of 15, 20 or 25 wt.% (Al >= 85, 80, 75 wt.%) the norm in published high-throughput or combinatorial Al-alloy campaigns, and what do those campaigns use as bounds? (f) What impurity tolerances (Fe, Si, O, H, other) are specified for commercial LPBF Al-alloy powders (AlSi10Mg, Scalmalloy, A20X, Al-Mn-Sc-Zr, Al-Ce alloys) and what Fe/Si levels in master-alloy aluminium bases (e.g. masters cast on 99.7% vs 99.99% Al) would therefore be tolerable?

Please tabulate the per-element answers and state clearly where evidence is missing.

# Design-Space Definition for a Bayesian-Optimization LPBF Aluminium-Alloy Campaign

## 1. Introduction and Scope

This document defines per-element composition bounds, physical ceilings, pairwise interaction constraints, total-solute considerations, and impurity tolerances for a 15-element Bayesian-optimization campaign on aluminium-based alloys for laser powder bed fusion (LPBF), with powder produced by ultrasonic atomization (UA) of ~100 g charges at ≤1300 °C under argon. The 15 solutes—Mn, Cr, Zr, Mg, Si, Cu, Ti, Fe, Ni, Ce, Sc, Li, Er, Zn, Sn—are varied independently in wt.% with Al as the balance.

---

## 2. Per-Element Recommendations (a–c)

The following table consolidates published LPBF composition ranges, physical ceilings, and recommended campaign bounds for each element.

| Element | Published rapid-solidification / LPBF range (wt.%) and examples | Maximum equilibrium solid solubility in α-Al (wt.%) | Physical ceiling / limiting factor | Recommended lower bound (wt.%) | Recommended upper bound (wt.%) | Lower-bound treatment / confidence |
|---|---|---:|---|---:|---:|---|
| Mn | 0–3; AlMn3; Scalmalloy studies report 0.20–0.53; Al–3Ce–0.8Ca–1.9Mn uses 1.88–1.9 (cerri2024mainheattreatments pages 2-5, wei2025compositionoptimizationand pages 2-4, liu2024alloydesignfor pages 14-15) | ≈1.8 at the Al-rich eutectic; direct supporting source not retrieved | Above solubility, Al₆Mn/Al₁₂Mn forms; Mn–Fe–Cr compounds can become coarse “sludge,” although Mn can convert harmful Fe–Si phases to less detrimental α-Al–Fe–Mn–Si morphologies (okoro2021irradiationassistedcorrosion pages 22-27, wei2025compositionoptimizationand pages 2-4) | 0 | 2.0 | **Zero control.** Raise to 3 only in a dedicated Al–Mn branch with Fe and Cr constrained. Medium confidence. |
| Cr | 0–3; AlCr3 is reported among LPBF compositions; an Al–Si–Ni–Cr–Fe LPBF alloy contained ≈1.2 Cr (liu2024alloydesignfor pages 14-15, cattano2019feasibilitystudieson pages 132-135) | ≈0.77; source table reports 0.44 at.% equilibrium and 5–6 at.% under rapid solidification (cattano2019feasibilitystudieson pages 90-93) | Low equilibrium solubility; Al₇Cr/Al₁₃Cr₂ and Fe–Mn–Cr sludge become increasingly likely. The 1.2-Cr LPBF alloy was predicted to form Al₁₃Cr₂ (cattano2019feasibilitystudieson pages 132-135) | 0 | 1.0 | **Zero control.** A 3% corner is literature-backed but poorly suited to an unconstrained multicomponent box. Medium confidence. |
| Zr | 0–0.42 in Scalmalloy-type powders; examples include 0.13–0.18 in 2xxx/6xxx compositions and 0.08–0.42 in Scalmalloy (cerri2024mainheattreatments pages 2-5, cattano2019feasibilitystudieson pages 100-103, liu2024alloydesignfor pages 14-15) | ≈0.28 at the peritectic; direct supporting source not retrieved | Primary Al₃Zr/Al₃(Sc,Zr) appears above the peritectic or when dissolution is incomplete; a 1300 °C melt ceiling and short holding time make dissolution of concentrated Zr master alloy a practical constraint. | 0 | 0.50 | **Zero control**, but include positive levels ≥0.10 to test grain refinement. Pair with Sc; constrain high Si/Ti because silicides and competing aluminides reduce effective nucleant solute. Medium confidence. |
| Mg | 0–6; Scalmalloy ≈3.02–4.77, AlMg5.7 and AlMg6, and tailored AlSi3.5Mg2.5 have been printed (knoop2020atailoredalsimg pages 1-3, cerri2024mainheattreatments pages 2-5, liu2024alloydesignfor pages 14-15) | ≈14.9 (18.5 at.%); rapid-solidification extension reported as 36–40 at.% (cattano2019feasibilitystudieson pages 90-93) | Practical ceiling is not solubility: Mg evaporation/oxidation, keyhole porosity, composition drift and hot cracking dominate. Mg combines with Si as Mg₂Si (okoro2021irradiationassistedcorrosion pages 22-27, rohilla2024investigationofalcu20si10mga pages 15-17, liu2024alloydesignfor pages 11-12) | 0 | 6.0 | **Zero control.** Record powder-to-build Mg loss. Constrain Mg–Si jointly rather than treating both limits as simultaneously safe. High confidence. |
| Si | 0–20; AlSi7Mg, AlSi10Mg, near-eutectic AlSi12.6 and hypereutectic AlSi16/AlSi20 are reported (knoop2020atailoredalsimg pages 1-3, aversa2019newaluminumalloys pages 1-3, liu2024alloydesignfor pages 14-15) | ≈1.65–1.7; rapid-solidification extension ≈5 at.% (cattano2019feasibilitystudieson pages 90-93) | Al–Si eutectic ≈12.6; above it primary Si increasingly forms. Near-eutectic Si narrows the freezing range and suppresses cracking, whereas high-Si corners sacrifice ductility and can contain coarse primary Si (aversa2019newaluminumalloys pages 1-3, hyer2021compositiondependentsolidificationcracking pages 2-3, liu2024alloydesignfor pages 14-15) | 0 | 12.6 | **Zero control.** Use 20 only in a separate hypereutectic branch. Constrain with Mg, Fe, Ti and Zr. High confidence. |
| Cu | 0–6.8; LPBF examples include AlCu2, AA2022/2024/2139/2195/2219 and AlCu6.8 (liu2024alloydesignfor pages 14-15) | ≈5.65 (2.4 at.%); rapid-solidification extension 17–18 at.% (cattano2019feasibilitystudieson pages 90-93) | Around and above equilibrium solubility, Al₂Cu/eutectic networks increase; intermediate Al–Cu compositions have broad freezing ranges and severe hot-cracking susceptibility. Cu precipitation follows GP → θ″ → θ′ → θ (rohilla2024investigationofalcu20si10mga pages 19-22, rohilla2024investigationofalcu20si10mga pages 15-17, cattano2019feasibilitystudiesona pages 103-106) | 0 | 6.0 | **Zero control.** Require printability screening or grain refinement above ≈4.5. Couple explicitly to Li and Mg. High confidence. |
| Ti | 0–0.20 in surveyed LPBF alloys; used principally as a microalloying grain refiner (rodriguezgonzalez2023wirearcadditive pages 7-9, liu2024alloydesignfor pages 14-15) | ≈1.3 at the peritectic; direct supporting source not retrieved | Excess Ti forms coarse primary Al₃Ti; Si can bind Ti in silicides and reduce useful Ti in solution. High Ti also competes with Zr/Sc aluminide formation. | 0 | 0.20 | **Zero control.** If grain refinement is mandatory, use a conditional positive range of 0.05–0.20. Medium confidence. |
| Fe | 0–3 in the LPBF composition survey, including AlFe2.5 and AlFe3; rapidly solidified Al–8.5Fe–1.3V–1.7Si and Al–20Si–5Fe–3Cu–1Mg extend higher (cattano2019feasibilitystudieson pages 103-106, liu2024alloydesignfor pages 14-15) | ≈0.05 (0.025 at.%); rapid-solidification extension 4–6 at.% (cattano2019feasibilitystudieson pages 90-93) | Very low equilibrium solubility; Fe–Si promotes brittle β-AlFeSi plates/needles, while Mn can favor less harmful α-Al–Fe–Mn–Si. Coarse Fe intermetallics and sludge limit ductility (okoro2021irradiationassistedcorrosion pages 22-27, cattano2019feasibilitystudieson pages 132-135) | 0 | 2.0 | **Zero control** if Fe is an intentional variable; otherwise treat as an impurity and hold ≤0.15–0.25. Use ≤0.5 whenever Si is high unless Mn/phase screening is imposed. High confidence. |
| Ni | 0–5.1; LPBF AlSi10Mg + 5% Ni produced ≈5.1 Ni, and the ternary eutectic is ≈10.98 Si–4.9 Ni (cattano2019feasibilitystudiesona pages 113-117, cattano2019feasibilitystudieson pages 113-117) | ≈0.05 (0.023 at.%); rapid-solidification extension 1.2–7.7 at.% (cattano2019feasibilitystudieson pages 90-93) | Al₃Ni forms readily because of negligible equilibrium solubility; near 5% Ni can provide a fine eutectic, but incomplete dissolution gives coarse Ni-rich particles/agglomerates (cattano2019feasibilitystudieson pages 132-135, cattano2019feasibilitystudiesona pages 126-132) | 0 | 5.0 | **Zero control.** Prefer Ni ≤2 unless Si or Ce is deliberately chosen to create a printable eutectic. Medium-high confidence. |
| Ce | 0–10 in published binary LPBF Al–Ce; eutectic estimates span 10–12 Ce and Al–10Ce printed without cracking (hesselmann2022effectofprecipitationforming pages 1-3, liu2024reviewoflaser pages 2-4) | ≈0.005–0.01 (hesselmann2022effectofprecipitationforming pages 1-3, liu2024reviewoflaser pages 2-4) | Eutectic at ≈10–12 Ce produces α-Al + Al₁₁Ce₃; Ce-rich compositions risk coarse primary intermetallics, especially at slower atomization/LPBF interface velocities (liu2024reviewoflaser pages 2-4) | 0 | 10.0 | **Zero control.** If focusing on heat-resistant eutectic alloys, use a conditional positive branch of 6–10. High confidence. |
| Sc | 0–0.71; Scalmalloy powders span ≈0.20–0.71, with nominal examples near 0.66–0.70 (cerri2024mainheattreatments pages 2-5, aversa2019newaluminumalloys pages 8-10, cattano2019feasibilitystudieson pages 100-103) | ≈0.35–0.40; rapid solidification retains ≈1.4 and may transiently extend toward ≈3 (cattano2019feasibilitystudieson pages 90-93, cerri2024mainheattreatments pages 2-5) | Scalmalloy is hypereutectic relative to the ≈0.55% Al–Sc eutectic; high Sc promotes primary Al₃(Sc,Zr). Cost and coarse primary particles, rather than meltability, are the practical limits (cerri2024mainheattreatments pages 2-5) | 0 | 0.80 | **Zero control** for causal inference; include 0.2–0.8 positive samples. Couple with Zr to obtain Al₃(Sc,Zr) core–shell/co-precipitate strengthening. High confidence. |
| Li | 0–3.2; LPBF studies used 1, 2 and 3 Li, while a binary alloy contained 3.20 Li (shao2024microstructureandmechanical pages 1-2, ji2025influenceoflaser pages 2-4) | ≈4.2 (shao2024microstructureandmechanical pages 12-14, shao2024microstructureandmechanical pages 14-15) | Preferential evaporation and oxidation dominate before equilibrium solubility; ≈15% relative Li loss was measured during SLM. Increasing Li reduced densification, with the 3% alloy reaching only ≈92% density (shao2024microstructureandmechanical pages 1-2). | 0 | 3.0 | **Zero control**, but Li requires a dedicated oxygen-safe melting/atomization protocol. Couple to Cu because T₁/T₂/TB phases change with Li level (rodriguezgonzalez2023wirearcadditive pages 7-9, shao2024microstructureandmechanical pages 1-2). High confidence. |
| Er | 0–≈1 reported/considered in rapidly solidified Al–Er–Zr–Ni design studies; one documented control used 0.4 at.% Er with 1 at.% Zr, but a literature-wide wt.% range was not retrieved (taherimousavi2024additivelymanufacturablehighstrength pages 40-54, taherimousavi2024additivelymanufacturablehighstrength pages 1-4) | ≈0.04–0.05; direct supporting source not retrieved | Extremely low solubility and slow diffusion favor Al₃Er; excessive Er forms coarse primary Al₃Er or Er–Ni phases. Composition-specific experimental evidence remains sparse. | 0 | 1.0 | **Zero control.** Prefer 0.10–0.50 unless paired deliberately with Zr and Ni. Upper bound is provisional because direct wt.% evidence is incomplete. Low-medium confidence. |
| Zn | 0–6.52; surveyed LPBF 7xxx alloys contain ≈5.4–6.52, and Al–6Zn–2Mg is a reported composition (cattano2019feasibilitystudieson pages 103-106, cattano2019feasibilitystudiesona pages 103-106, liu2024alloydesignfor pages 14-15) | Very high near the eutectic (≈80); equilibrium solubility is not the useful campaign ceiling. Direct supporting phase-diagram source not retrieved. | Zn evaporation, composition drift and porosity under laser/atomization heating; Zn–Mg–Cu alloys also have broad freezing ranges and severe hot cracking (cattano2019feasibilitystudiesona pages 103-106, liu2024alloydesignfor pages 11-12, zrodowski2021novelcoldcrucible pages 3-4) | 0 | 7.0 | **Zero control.** Record atomized and built chemistry; constrain high Zn jointly with Mg and Cu. High confidence on practical limit, low confidence on equilibrium datum. |
| Sn | 0–40; LPBF Al–20 vol.% Sn corresponds to ≈40 wt.% Sn; Al–15Sn–5Pb vol.% and Al–30Sn/Al–40Sn studies also exist (rusin2025effectoflaser pages 1-2, rusin2025effectoflaser pages 11-11, confalonieri2022effectofprocess pages 2-4) | ≈0.06; direct supporting source not retrieved | Al–Sn is a miscibility-gap system with essentially separate Al-rich and Sn-rich phases. Sn melts at ≈232 °C; high levels cause segregation, weak interfaces and loss of structural-temperature capability (rusin2025effectoflaser pages 1-2, confalonieri2022effectofprocess pages 1-2, confalonieri2022effectofprocess pages 2-4) | 0 | 10.0 | **Zero control.** A 40% bound is literature-backed for bearings/phase-change materials but incompatible with a 15–20% total-solute structural-alloy campaign; create a separate Sn-rich branch if that application matters. Medium confidence. |


*Table: Published rapid-solidification ranges, physical ceilings, and recommended Bayesian-optimization bounds for the 15 candidate solutes. Provisional or weakly sourced equilibrium values and recommendations are identified explicitly.*

### Element-by-element commentary

**Silicon (Si):** The most widely used LPBF Al-alloy family is Al-Si, spanning AlSi7Mg through hypereutectic AlSi20 (knoop2020atailoredalsimg pages 1-3, liu2024alloydesignfor pages 14-15). The Al-Si eutectic is approximately 12.6 wt.% Si; equilibrium solid solubility is only ~1.65 wt.%, extended to ~5 at.% under rapid solidification (cattano2019feasibilitystudieson pages 90-93). Near-eutectic Si compositions narrow the freezing range and suppress hot cracking (aversa2019newaluminumalloys pages 1-3, hyer2021compositiondependentsolidificationcracking pages 2-3). The recommended upper bound of 12.6 wt.% covers the eutectic; hypereutectic compositions (up to 20%) are feasible but should be treated as a separate branch.

**Magnesium (Mg):** Scalmalloy contains 3.02–4.77 wt.% Mg, while AlMg5.7 and AlMg6 have been printed for LPBF (cerri2024mainheattreatments pages 2-5, liu2024alloydesignfor pages 14-15). Equilibrium solubility is very high (~14.9 wt.%), but the practical ceiling is set by evaporation, oxidation, keyhole porosity, and hot cracking rather than solubility (okoro2021irradiationassistedcorrosion pages 22-27, rohilla2024investigationofalcu20si10mga pages 15-17). The tailored AlSi3.5Mg2.5 alloy demonstrates intermediate Mg levels in LPBF (knoop2020atailoredalsimg pages 1-3). Recommended range: 0–6 wt.%.

**Copper (Cu):** LPBF 2xxx-series alloys span AlCu2 through AlCu6.8 (liu2024alloydesignfor pages 14-15). Equilibrium solubility is ~5.65 wt.% (2.4 at.%), with rapid-solidification extension to 17–18 at.% (cattano2019feasibilitystudieson pages 90-93). Cu-rich compositions form Al₂Cu precipitation sequences (GP → θ″ → θ′ → θ) that provide age-hardening (rohilla2024investigationofalcu20si10mga pages 19-22, rohilla2024investigationofalcu20si10mga pages 15-17). However, intermediate Cu levels produce broad freezing ranges and severe hot cracking. Recommended range: 0–6 wt.%, with printability screening above ~4.5%.

**Manganese (Mn):** Scalmalloy contains 0.20–0.53 wt.% Mn, and AlMn3 and Al-3Ce-1.9Mn have been printed (cerri2024mainheattreatments pages 2-5, wei2025compositionoptimizationand pages 2-4, liu2024alloydesignfor pages 14-15). Mn has low equilibrium solubility (~1.8 wt.%) and forms thermally stable Al₆Mn precipitates (wei2025compositionoptimizationand pages 2-4). Mn also beneficially converts harmful Fe-bearing intermetallics to less detrimental α-Al(Fe,Mn)Si morphologies (okoro2021irradiationassistedcorrosion pages 22-27). Recommended range: 0–2 wt.%. UA literature notes significant Mn evaporation during atomization (scientific2023comparisonofultrasonic pages 2-4).

**Chromium (Cr):** AlCr3 is listed among LPBF compositions, and an Al-Si-Ni-Cr-Fe alloy contained ~1.2 wt.% Cr (liu2024alloydesignfor pages 14-15, cattano2019feasibilitystudieson pages 132-135). Equilibrium solubility is only ~0.77 wt.% (0.44 at.%), though rapid solidification can extend this to 5–6 at.% (cattano2019feasibilitystudieson pages 90-93). Above the solubility limit, Al₇Cr and Al₁₃Cr₂ form; combined with Fe and Mn, a "sludge factor" risk arises. Recommended range: 0–1 wt.%.

**Zirconium (Zr):** Scalmalloy contains 0.08–0.42 wt.% Zr, and various 2xxx/6xxx LPBF alloys use 0.13–0.18 wt.% (cerri2024mainheattreatments pages 2-5, cattano2019feasibilitystudieson pages 100-103, liu2024alloydesignfor pages 14-15). The Al-Zr peritectic is at ~0.28 wt.%; above it, primary Al₃Zr can form. The 1300 °C UA ceiling may limit dissolution of concentrated Zr master alloys. Recommended range: 0–0.5 wt.%, with positive levels ≥0.10 to test grain refinement.

**Titanium (Ti):** Used principally as a grain refiner at 0–0.20 wt.% in LPBF alloys (rodriguezgonzalez2023wirearcadditive pages 7-9, liu2024alloydesignfor pages 14-15). The Al-Ti peritectic is at ~1.3 wt.%; excess Ti forms coarse primary Al₃Ti. Si can bind Ti in silicides, reducing its grain-refining effectiveness. Recommended range: 0–0.20 wt.%.

**Iron (Fe):** LPBF compositions range from trace levels to AlFe3 (3 wt.%) and rapidly solidified Al-8.5Fe-1.3V-1.7Si (cattano2019feasibilitystudieson pages 103-106, liu2024alloydesignfor pages 14-15). Equilibrium solubility is extremely low (~0.05 wt.%, 0.025 at.%), with rapid-solidification extension to 4–6 at.% (cattano2019feasibilitystudieson pages 90-93). Fe promotes brittle β-AlFeSi plates unless Mn is present to modify morphology (okoro2021irradiationassistedcorrosion pages 22-27, cattano2019feasibilitystudieson pages 132-135). Recommended range: 0–2 wt.% if Fe is an intentional variable; otherwise ≤0.15–0.25 wt.% as an impurity.

**Nickel (Ni):** LPBF Al-Si-Ni alloys used ~5.1 wt.% Ni, near the ternary Al-Si-Ni eutectic (~4.9 Ni, 10.98 Si at 567 °C) (cattano2019feasibilitystudiesona pages 113-117, cattano2019feasibilitystudieson pages 113-117). Equilibrium solubility is negligible (~0.05 wt.%), but rapid solidification can extend it to 1.2–7.7 at.% (cattano2019feasibilitystudieson pages 90-93). Al₃Ni forms readily; incomplete dissolution gives coarse Ni-rich agglomerates (cattano2019feasibilitystudieson pages 132-135, cattano2019feasibilitystudiesona pages 126-132). Recommended range: 0–5 wt.%.

**Cerium (Ce):** Binary LPBF Al-10Ce has been printed crack-free; the eutectic is estimated at 10–12 wt.% Ce with a melting point of ~640 °C (hesselmann2022effectofprecipitationforming pages 1-3, liu2024reviewoflaser pages 2-4). Ce solubility in Al is negligible (~0.005–0.01 wt.% at RT) (liu2024reviewoflaser pages 2-4). Al₁₁Ce₃ eutectic structures provide thermal stability. Recommended range: 0–10 wt.%.

**Scandium (Sc):** Scalmalloy powders contain 0.20–0.71 wt.% Sc (cerri2024mainheattreatments pages 2-5, aversa2019newaluminumalloys pages 8-10, cattano2019feasibilitystudieson pages 100-103). Equilibrium solubility is ~0.35–0.4 wt.%, with the Al-Sc eutectic at ~0.55 wt.%; rapid solidification at LPBF cooling rates (10⁴–10⁶ K/s) can retain up to ~3 wt.% Sc in supersaturated solid solution (cattano2019feasibilitystudieson pages 90-93, cerri2024mainheattreatments pages 2-5). Primary Al₃(Sc,Zr) seed crystals nucleate equiaxed grains at melt-pool boundaries (cerri2024mainheattreatments pages 2-5). Recommended range: 0–0.80 wt.%.

**Lithium (Li):** LPBF Al-Cu-Li-Mg-Ag-Sc-Zr alloys have been produced with 1, 2, and 3 wt.% Li, and a binary Al-3.2Li has also been printed (shao2024microstructureandmechanical pages 1-2, ji2025influenceoflaser pages 2-4). Equilibrium solubility is 4.2 wt.% (shao2024microstructureandmechanical pages 12-14, shao2024microstructureandmechanical pages 14-15). The practical ceiling is set by preferential evaporation (~15% relative Li loss during SLM) and oxidation rather than solubility (shao2024microstructureandmechanical pages 1-2). The 3 wt.% Li alloy achieved only ~92% densification (shao2024microstructureandmechanical pages 1-2). Recommended range: 0–3 wt.%, with dedicated inert-atmosphere protocols.

**Erbium (Er):** Al-Er-Zr-Y-Yb-Ni alloys have been designed via hybrid ML/CALPHAD for LPBF; one control composition used ~0.4 at.% Er with ~1 at.% Zr (taherimousavi2024additivelymanufacturablehighstrength pages 40-54, taherimousavi2024additivelymanufacturablehighstrength pages 1-4). Er has very low equilibrium solubility (~0.04–0.05 wt.%) and forms Al₃Er precipitates. Recommended range: 0–1 wt.% (provisional; direct wt.% LPBF evidence is sparse).

**Zinc (Zn):** LPBF 7xxx alloys contain 5.4–6.52 wt.% Zn, and Al-6Zn-2Mg has been reported (cattano2019feasibilitystudieson pages 103-106, cattano2019feasibilitystudiesona pages 103-106, liu2024alloydesignfor pages 14-15). Zn has very high equilibrium solubility (~80 wt.% near the eutectic), so the practical ceiling is evaporation, composition drift, and hot cracking rather than solubility (cattano2019feasibilitystudiesona pages 103-106). Recommended range: 0–7 wt.%, with chemistry verification pre- and post-atomization.

**Tin (Sn):** LPBF Al-Sn miscibility-gap alloys have been produced at 20 vol.% Sn (~40 wt.% Sn) for bearing/phase-change applications (rusin2025effectoflaser pages 1-2, confalonieri2022effectofprocess pages 1-2, confalonieri2022effectofprocess pages 2-4). Sn is essentially insoluble in solid Al (~0.06 wt.%). At high levels, segregation and weak interfaces limit structural properties. Recommended range: 0–10 wt.% for a structural campaign; a separate Sn-rich branch (up to ~40 wt.%) may be created for functional applications.

---

## 3. Pairwise Interaction Constraints (d)

The following table identifies the key pairwise and multi-element interactions that should constrain the box design space.

| Element pair | Interaction type | Constraint recommendation | Evidence source |
|---|---|---|---|
| Si + Mg | Precipitation / stoichiometric coupling: Mg₂Si forms; rapid solidification also produces Si–Mg clusters. | Do not permit the independent maxima simultaneously without CALPHAD/Scheil screening. Track the Mg₂Si stoichiometric balance: Mg/Si ≈ 1.73 by weight; flag Mg and Si combinations that create excessive eutectic/intermetallic fraction. | Mg₂Si formation and Si–Mg clustering are directly documented (okoro2021irradiationassistedcorrosion pages 22-27, rohilla2024investigationofalcu20si10mga pages 15-17). |
| Si + Ti | Competing silicide formation; Si can reduce the Ti available for Al₃Ti-mediated grain refinement. | At Si >7%, keep Ti approximately ≤0.10–0.15% unless phase calculations or microscopy verify effective grain refinement; avoid the Si and Ti upper bounds together. | No direct supporting evidence was retrieved in the reviewed LPBF sources; treat this as a provisional metallurgical constraint requiring CALPHAD/experimental validation. The surveyed LPBF alloys used Ti only up to about 0.20% (liu2024alloydesignfor pages 14-15). |
| Si + Zr | Competing silicide/intermetallic formation may reduce Zr available for Al₃Zr or Al₃(Sc,Zr). | Avoid combining near-eutectic Si with maximum Zr in the initial campaign; require phase screening when Si >7% and Zr >0.2%. | Direct LPBF evidence that Si consumes Zr was not retrieved. Zr-bearing LPBF alloys generally use ≤0.42% Zr, and Al₃(Sc,Zr) formation is documented (cerri2024mainheattreatments pages 2-5, cattano2019feasibilitystudieson pages 100-103). |
| Si + Fe | Detrimental Fe-bearing intermetallic formation, especially plate/needle-like β-AlFeSi when Mn is insufficient. | For Si-rich alloys, hold Fe ≤0.5%—preferably ≤0.2% for structural alloys—unless Mn is intentionally added and phase morphology is verified. Do not sample high-Si/high-Fe corners by default. | Fe–Si intermetallic formation and Mn modification toward less harmful α-Al–Fe–Mn–Si phases are documented (okoro2021irradiationassistedcorrosion pages 22-27, cattano2019feasibilitystudieson pages 132-135). |
| Li + Cu | Coupled precipitation: T₁-Al₂CuLi, T₂-Al₆CuLi₃ and Tᴮ-Al₁₅Cu₈Li₃; the dominant phase changes with Li/Cu ratio. | Treat Li and Cu as a coupled subspace. Require CALPHAD/aging-path screening; include designed Li:Cu ratios rather than independent random combinations. Avoid simultaneously maximizing Li and Cu because of evaporation plus hot-cracking risk. | θ/T₁/Tᴮ occurred at 1% Li, T₁/T₂ at 2% Li, and δ′/T₂ at 3% Li; Cu–Li hardening interactions are independently reviewed (rodriguezgonzalez2023wirearcadditive pages 7-9, shao2024microstructureandmechanical pages 1-2). |
| Mn + Fe | Intermetallic-morphology modification: Mn can replace Fe and favor α-Al–Fe–Mn–Si rather than harmful Fe–Si phases. | When intentional Fe exceeds approximately 0.3% in a Si-bearing alloy, include an Mn-containing branch; use phase-fraction constraints rather than assuming that more Mn is always beneficial. | Mn was reported to suppress harmful Si–Al–Fe phases by promoting α-Si₂Al₁₅(Fe,Mn)₃ and (Fe,Mn)Al₁₆ (okoro2021irradiationassistedcorrosion pages 22-27). |
| Mn + Cr + Fe | Combined tendency to form dense, coarse Fe–Mn–Cr intermetallic “sludge.” | Use the casting heuristic **SF = Fe + 2Mn + 3Cr <≈1.8** as a conservative pre-screen, not as an LPBF-validated law. Also impose a CALPHAD/Scheil cap on primary intermetallic fraction. | The numerical sludge-factor threshold was not supported by a retrieved LPBF source. LPBF evidence does show Al₁₃Cr₂ and β-AlFeSi formation in a combined Al–Si–Ni–Cr–Fe alloy (cattano2019feasibilitystudieson pages 132-135). |
| Zr + Sc | Synergistic nucleation and precipitation: Al₃(Sc,Zr), including co-precipitated/core–shell dispersoids, improves grain refinement and coarsening resistance. | Preserve paired Sc–Zr designs: for example, Sc 0.2–0.8% with Zr 0.1–0.5%. Constrain excessive Sc + Zr that would create coarse primary aluminides; assess master-alloy dissolution under the 1300 °C ceiling. | Scalmalloy contains both additions, and primary/eutectic Al₃(Sc,Zr), supersaturation and precipitation are documented (cerri2024mainheattreatments pages 2-5, cerri2024mainheattreatments pages 5-7). |
| Mg + Zn | Volatile-solute coupling plus 7xxx-type broad freezing ranges and cracking susceptibility. | Do not combine Mg 6% with Zn 7% in the unrestricted box. For a 7xxx branch, target approximately Zn 5–7% and Mg 1.5–3%, measure powder/build chemistry, and apply hot-cracking screening. | Published LPBF examples include Al–6Zn–2Mg and AA7050/7075-type compositions; Cu, Mg and Zn broaden the solidification interval (cattano2019feasibilitystudieson pages 103-106, cattano2019feasibilitystudiesona pages 103-106, liu2024alloydesignfor pages 14-15). |
| Mg + Li | Preferential evaporation/oxidation of both low-boiling alloying elements during melting and LPBF. | Avoid simultaneous maxima; use a dedicated volatile-alloy protocol with late additions, minimal superheat/hold time, inert handling and pre-/post-atomization chemical analysis. | LPBF Al–Li alloys show evaporation of Li and Mg, with approximately 15% relative Li loss reported (shao2024microstructureandmechanical pages 12-14, shao2024microstructureandmechanical pages 1-2). |
| Zn + Li | Strong combined volatility and oxidation sensitivity; composition can drift during induction melting, atomization and LPBF. | Exclude the high-Zn/high-Li corner initially. If retained, require sealed inert handling and chemistry-based acceptance limits after both atomization and printing. | Zn and Li are identified as high-vapor-pressure elements; ultrasonic atomization literature warns that excessive temperature causes volatile-element loss (rodriguezgonzalez2023wirearcadditive pages 7-9, scientific2023comparisonofultrasonic pages 2-4). Direct LPBF Al–Zn–Li evidence was not retrieved. |
| Ce + Ni | Eutectic/intermetallic network formation can improve printability and elevated-temperature stability but may create coarse primary compounds. | Explore Ce–Ni only as a designed eutectic branch; keep Ce near 6–10% and begin with Ni ≤2–3%, using Scheil calculations to limit primary Al–Ce/Ni-rich phases. | Al–Ce–Ni is identified as an LPBF alloy-development system; Al–Ce eutectic behavior and Al₃Ni formation are documented separately (liu2024reviewoflaser pages 2-4, cattano2019feasibilitystudiesona pages 113-117). A quantitative Ce–Ni constraint was not retrieved. |
| Ce + Mg | Eutectic plus solid-solution/precipitation strengthening; high Mg adds evaporation and cracking risks. | For a near-eutectic Ce branch, avoid pairing Ce ≈10% with Mg ≈6–10% without phase and volatility screening. A conservative initial branch is Ce 6–10% with Mg 0–4%. | Published Al–Ce–Mg concepts contain approximately 6–10% Mg, and Al–Ce–Mg is identified as an LPBF development system (hesselmann2022effectofprecipitationforming pages 1-3, liu2024reviewoflaser pages 2-4). |
| Er + Zr | Cooperative L1₂-Al₃M precipitation and coarsening resistance; Zr strongly slows coarsening while Er increases L1₂ phase fraction. | Sample Er and Zr jointly rather than independently: begin near Er 0.1–0.5% and Zr 0.1–0.5%; require phase screening above these levels to prevent coarse primary Al₃(Er,Zr). | Hybrid ML/CALPHAD design of Al–Er–Zr–Ni alloys identified complementary Er and Zr effects and documented an Er–Zr control composition (taherimousavi2024additivelymanufacturablehighstrength pages 40-54, taherimousavi2024additivelymanufacturablehighstrength pages 1-4). |


*Table: Pairwise and multielement constraints for screening the nominal composition box before atomization and LPBF. Rows explicitly distinguish directly supported interactions from provisional metallurgical heuristics where LPBF-specific evidence was not retrieved.*

---

## 4. Total-Solute Cap and Campaign Norms (e)

No published high-throughput or Bayesian-optimization LPBF aluminium-alloy campaign was found that specifies an explicit "Al ≥ X%" total-solute constraint. The most relevant BO campaigns are the BIRDSHOT and BRAVE projects on Al-V-Cr-Fe-Co-Ni(-Mn-Cu) high-entropy alloys, which used element-by-element upper bounds (e.g., Al ≤24 at.%, Ni ≤60 at.%) combined with CALPHAD phase-stability filters (FCC stability above 700 °C, solidification range <100 K), rather than a simple total-solute cap (mulukutla2026abravealloy pages 4-5, hastings2024aninteroperablemulti pages 3-5, hastings2024aninteroperablemulti pages 2-3). The Mamun et al. (2025) study applied multi-objective BO (qEHVI) to aluminium alloy optimization but detailed composition bounds were not retrieved from the main text (mamun2025accelerateddevelopmentof pages 1-4, mamun2025accelerateddevelopmentof pages 4-8).

In practice, the vast majority of published LPBF aluminium alloys have Al ≥ 80 wt.% by the nature of the alloy system; the most solute-laden structural examples are Al-10Si-0.3Mg (~89% Al), Scalmalloy (~93.9% Al), and Al-10Ce (~90% Al). Only specialty compositions such as Al-20Si-5Fe-3Cu-1Mg (~71% Al) or Al-40Sn (~60% Al) fall below 80%. **A total-solute cap of Al ≥ 80 wt.% (i.e., ≤20 wt.% total solute) is recommended** as a pragmatic default for structural alloys. This is conservative enough to encompass all major alloy families (Al-Si, Al-Mg-Sc, Al-Cu, Al-Ce, Al-Zn-Mg) while excluding metallurgically impractical extremes. An Al ≥ 75% (25% solute) cap would additionally allow hypereutectic Al-Si and high-Sn compositions, which may be appropriate for specific functional applications.

---

## 5. Impurity Tolerances and Master-Alloy Base Selection (f)

| Alloy / base metal | Si range (wt.%) | Mg range (wt.%) | Fe max (wt.%) | Cu max (wt.%) | Mn max (wt.%) | Zn max (wt.%) | Ti max (wt.%) | Other limits / measured chemistry | Typical O content |
|---|---:|---:|---:|---:|---:|---:|---:|---|---|
| AlSi10Mg commercial specification | 9–11 | 0.20–0.45 | ≤0.55 | ≤0.05 | ≤0.45 | ≤0.10 | ≤0.15 | Other elements: ≤0.05 each and ≤0.15 total. One measured powder contained 10.7 Si, 0.48 Mg, 0.19 Fe and 0.01 Ti; the Mg measurement slightly exceeded the stated nominal range (cattano2019feasibilitystudiesona pages 113-117, cattano2019feasibilitystudieson pages 126-132) | Commonly reported as approximately 200–800 ppm and rising with reuse, but a qualifying specification was **not retrieved**; verify by inert-gas fusion for every lot. |
| Scalmalloy® powder | 0.01–0.06 | 3.02–4.77 | 0.13 | Not specified in retrieved table | 0.53 | Not specified in retrieved table | Not specified in retrieved table | Sc 0.20–0.71; Zr 0.08–0.42; Al balance. These are literature-wide powder ranges, not necessarily one APWORKS purchasing specification (cerri2024mainheattreatments pages 2-5) | No numerical commercial limit retrieved. |
| A20X™ | Not established from retrieved evidence | Not established from retrieved evidence | Not established from retrieved evidence | ≈4.5 nominal, **provisional** | Not established from retrieved evidence | Not established from retrieved evidence | Not established from retrieved evidence | Al–Cu alloy containing an in-situ TiB₂ grain refiner; a supplier certificate or applicable A20X grade specification is required because an A201-type approximation is not a powder acceptance limit. | No numerical commercial limit retrieved. |
| 99.7% commercial-purity Al base | ≈0.10 typical, not a guaranteed limit | — | ≈0.20 typical, not a guaranteed limit | — | — | — | — | Fe + Si commonly account for much of the residual ≈0.3%; actual maxima depend on the purchased grade and certificate. Direct supporting specification was **not retrieved**. | Not normally specified as powder oxygen; measure after atomization. |
| 99.99% high-purity Al base | Fe + Si collectively <≈0.01 typical | — | Included in collective Fe + Si value | — | — | — | — | Appropriate when Fe and Si must be controlled independently near zero. A supplier certificate is still required; direct supporting specification was **not retrieved**. | Not normally specified as powder oxygen; measure after atomization. |


*Table: Composition and impurity benchmarks for commercial LPBF aluminum powders and candidate aluminum base grades. Entries lacking a retrieved supplier specification are explicitly marked provisional or missing rather than presented as certified acceptance limits.*

### Key findings:

**AlSi10Mg** is the best-documented LPBF powder. Measured compositions include 10.7 wt.% Si, 0.48 wt.% Mg, 0.19 wt.% Fe, and 0.01 wt.% Ti (cattano2019feasibilitystudieson pages 126-132). The Fe tolerance of ≤0.55 wt.% is relatively generous because the near-eutectic Si content can accommodate Fe-bearing intermetallics.

**Scalmalloy** powders show Fe 0.01–0.13 wt.% and Si 0.01–0.06 wt.%, which are far tighter than AlSi10Mg, reflecting the sensitivity of Al-Mg-Sc alloys to Fe and Si impurities (cerri2024mainheattreatments pages 2-5).

**Master-alloy base selection:** Using 99.7% commercial-purity Al as the base introduces ~0.2% Fe and ~0.1% Si as background impurities. This is acceptable for Si-rich alloys (where Fe ≤0.55% is tolerated) but may be problematic for alloy corners where Fe and Si are both intentionally near zero (e.g., Al-Ce or Al-Mg-Sc compositions). For these cases, 99.99% high-purity Al (Fe+Si < 0.01%) is preferable, though more expensive. A practical compromise is to use 99.7% Al when Si ≥ 3% (since Si is already high) and 99.99% Al when Si < 1% and Fe must be ≤0.15%.

**Oxygen:** LPBF Al-alloy powder oxygen content is typically 200–800 ppm and increases with recycling and handling. One Al-Li alloy powder was reported at 1500 ppm O (ji2025influenceoflaser pages 2-4). UA under argon with induction melting should target <500 ppm O in fresh powder, verified by inert-gas fusion analysis for every batch.

**Hydrogen:** No retrieved source specified a commercial LPBF Al-powder H tolerance, but the casting industry standard of <0.1 mL/100g (equivalent to ~1 ppm by weight) is widely applied. UA under dry argon is expected to keep H well below this threshold.

---

## 6. Ultrasonic Atomization Constraints

UA with induction melting under argon at a ~1300 °C ceiling is compatible with all common aluminium alloy compositions, since the Al liquidus is ~660 °C and most binary eutectics are below 700 °C. The optimal atomization temperature is 1.3–1.5× the absolute melting temperature (scientific2023comparisonofultrasonic pages 2-4), which for pure Al corresponds to ~940–1130 °C; the 1300 °C ceiling provides adequate superheat for most alloys. Key UA-specific considerations include:

- **Volatile element loss:** UA literature reports significant Mn and Zn evaporation, especially in the finest powder fractions (scientific2023comparisonofultrasonic pages 2-4). Li and Mg are also expected to suffer evaporation losses. Pre- and post-atomization chemical analysis is essential for all batches, particularly those containing Li, Zn, Mg, or Mn.
- **Batch size:** ~100 g charges are standard for lab-scale UA, which is appropriate for the described campaign.
- **Efficiency:** Induction melting provides the highest UA efficiency (~50% usable powder) compared to arc or plasma sources (jedynak2024processabilityofaluminummatrix pages 3-6).
- **High-melting elements:** Zr (melting point 1855 °C), Cr (1907 °C), and Ti (1668 °C) must be supplied as pre-dissolved master alloys (e.g., Al-10Zr, Al-10Cr, Al-10Ti) rather than pure metals, to ensure dissolution at ≤1300 °C.

---

## 7. Summary of Recommended Bounds

For the Bayesian optimizer, the recommended box constraints (all in wt.%) are:

| Element | Lower | Upper | Notes |
|---------|-------|-------|-------|
| Si | 0 | 12.6 | Zero control; covers eutectic |
| Mg | 0 | 6.0 | Zero control; monitor evaporation |
| Cu | 0 | 6.0 | Zero control; screen for cracking >4.5% |
| Mn | 0 | 2.0 | Zero control |
| Cr | 0 | 1.0 | Zero control |
| Zr | 0 | 0.5 | Zero control; pair with Sc |
| Ti | 0 | 0.2 | Zero control |
| Fe | 0 | 2.0 | Zero control; or hold ≤0.25 as impurity |
| Ni | 0 | 5.0 | Zero control |
