Repository: vertical-cloud-lab/byu-vcl

# byu-vcl
Vertical Cloud Lab @ BYU

- [3D Printing SOP (Bambu Lab H2D, incl. multi-material PLA + TPU)](3d-printing-sop.md)
- [Thermo-Calc input for the 100 g ultrasonic atomization mixture](thermo-calc-100g-mixture-composition.md)
- [Alloy physics engine, tried on lab hardware: VLM tray accelerations, closed-loop powder dosing, the doser's funnel](sim/alloy-engine/README.md)

File: powder-acquisition/rfq-emails-2026-08.md
# RFQ Emails — Ready to Send (August 2026)

> **Update 2026-08-26:** quotes are back from ESPI, Thermo Fisher (#M6449) and AEE. Line-by-line
> purity, particle-size and dust-safety analysis of what came back — plus the revised order and
> the three lines to strike — is in [quote-review-2026-08.md](quote-review-2026-08.md).

Copy-paste quote-request emails implementing the sourcing plan in
[supplier-search-2026-08.md](supplier-search-2026-08.md), consolidated down to the **fewest
suppliers that cover the whole issue #161 shopping chart**: one Fisher/Thermo basket carries
everything Fisher stocks at a sane price (8 elements), one ESPI email carries the three
elements Fisher prices badly, one AEE order carries the 2 kg aluminum base, and **two
master-alloy houses each quote all five master alloys** (Kymera = primary, Sophisticated
Alloys = comparison). Two optional insurance emails follow (KBM for the erbium deadline,
Valimet per @sgbaird's suggestion).

Every fenced block below is a complete email body — use GitHub's copy button on the block,
paste, and send. Quantities are the **totals for the full chart** (20-run first purchase
round); nothing else needs to be ordered elsewhere.

---

## 0. Fill these in once (find-and-replace before sending)

| Placeholder | Replace with |
| --- | --- |
| `[YOUR NAME]` | Sender's name |
| `[TITLE]` | e.g. "Research Assistant, Vertical Cloud Lab (Dept. of …)" |
| `[EMAIL]` / `[PHONE]` | Sender's BYU email and phone |
| `[SHIPPING ADDRESS]` | BYU receiving address, Provo, UT 846xx (confirm hazmat-receiving dock) |
| `[FISHER REP EMAIL]` | BYU's Fisher Scientific account rep (Procurement can provide; or skip Email 1 and use the punch-out cart) |
| `[PO NOTE]` | e.g. "Payment by university purchase order (net 30); we can provide tax-exemption documents." |

---

## 1. Routing at a glance

| # | Email | Send to | Covers | Est. cost |
| --- | --- | --- | --- | --- |
| 1 | Fisher Scientific / Thermo (Alfa Aesar) | `[FISHER REP EMAIL]` (or punch-out cart) | Mg, Si, Ti ×2, Fe, Ni, Cu, Sn (+ optional Cr, Zn, bridge Al lines) | ≈ $750 list (core 8 packs) |
| 2 | ESPI Metals | **sales@espimetals.com** | Mn, Cr, Zn (+ optional Sn 5N, Mg 4N, Sc/Er reference) | quote (same-day) |
| 3 | AEE / Micron Metals | contact form at [micronmetals.com/contact-us](https://micronmetals.com/contact-us/) or (201) 828-9400 — no published email | Al 5 lb (2.27 kg) + optional Si 4N | ≈ $94 + hazmat freight |
| 4 | Kymera International / Reading Alloys | **info@kymerainternational.com** | **All five master alloys**, crushed/screened 150–300 µm | quote |
| 5 | Sophisticated Alloys (comparison quote) | (724) 789-0158 — phone-first; same text works as a call script / fax / contact form | All five master alloys as custom VIM melts | quote |
| A (opt.) | KBM Affilips via Allied Metals | **info@kbmaffilips.com**, cc **info@alliedmet.com** (US agent, 248-680-2400) | Al-Er + Al-Li insurance (2026-11-10 Er deadline) | quote |
| B (opt.) | Valimet | **sales@valimet.com**, (209) 444-1600 | Coarse spherical Al small lot + 4N toll-atomization + referrals | quote |

**Planning envelope (from the supplier search):** priced items ≈ $1,000–1,400 + hazmat fees
$150–400 + master alloys $800–3,000 → **~$2,000–4,800 first round.**

## 2. Coverage check — every chart line accounted for (total quantities)

| Chart item (2026-08-14) | Total qty | Sourced via | SKU / line item | Spec notes |
| --- | --- | --- | --- | --- |
| Al 99.99% | 2 kg | Email 3 (AEE) | AL-111, −50+100 mesh, 5 lb | 99.7% — 4N Al doesn't exist in coarse powder; 4N path = Valimet toll atomization (Email B) |
| Mn 99.9% | 100 g | Email 2 (ESPI) | Mn powder −100 mesh 3N (stock KNC8086) | Fisher's only Mn is 99.6% + fines cut — skipped |
| Mg 99.99% | 100 g | Email 1 (Fisher) | AA0086930, 250 g pack | 99.8% (4N Mg powder doesn't exist); sieve at 300 µm; ESPI 4N-granule reference line in Email 2 |
| Si 99.9% | 100 g | Email 1 (Fisher) | AA0031122, 100 g | −100 mesh; de-fines with +325 sieve |
| Cr 99.9% | 100 g | Email 2 (ESPI) | −50 mesh 2N8 **and** −100 mesh 3N+ (quote both) | Fisher line kept as optional ($994/100 g — drop unless ESPI is worse) |
| Cu 99.9% | 100 g | Email 1 (Fisher) | AA4262322, spherical, 100 g | −100+325 mesh; best flow |
| Zn 99.9% | 100 g | Email 2 (ESPI) | granules 3N8 screened −50+100, or −100 mesh 5N | Fisher line kept as optional ($301/100 g) |
| Ni 99.9% | 100 g | Email 1 (Fisher) | 010579.22, 100 g | 99.7% −60+170 mesh (nearest stocked; 99.99% alt = Sigma 203904, manual punch-out check) |
| Fe 99.9% | 100 g | Email 1 (Fisher) | AA4735530, 250 g pack | −20 mesh; sieve to ≤300 µm |
| Sn 99.9% | 100 g | Email 1 (Fisher) | AA0094122, 100 g | 99.85%; ESPI 5N reference line in Email 2 if purity floor is rigid |
| Ti 99.99% | 200 g | Email 1 (Fisher) | AA4310522 × 2 | 99.5%, −60+100 mesh — dead-center cut; 4N Ti powder doesn't exist (99.9% spherical alt: AA4154522) |
| Al-20Ce | 250 g | Emails 4 + 5 | binary Al-Ce (not mischmetal) | crushed/screened 150–300 µm |
| Al-2Sc | 250 g | Emails 4 + 5 | Al-2Sc | non-China origin (Sc licensed by China since Apr 2025) |
| Al-10Zr | 300 g | Emails 4 + 5 | Al-10Zr | routine US item |
| Al-10Er | 100 g | Emails 4 + 5 (+ A) | Al-10Er (or Al-5Er × 200 g) | **schedule-critical: lock before 2026-11-10** |
| Al-10Li | 100 g | Emails 4 + 5 | **re-specced to Al-5Li × 200 g** (same 10 g Li) | Western standard grade; Ar-sealed packaging |

---

## Email 1 — Fisher Scientific (Thermo / Alfa Aesar brands): 8-pack elemental basket

**To:** `[FISHER REP EMAIL]`
**Subject:** Quote request — 10 catalog items, research-quantity metal powders (BYU, ship to Provo UT)

> Fastest alternative: add the same catalog numbers to the university punch-out cart —
> list prices below were verified 2026-08-17 and punch-out pricing usually beats list.
> Emailing the rep is still worth it for the hazmat-fee total and the optional Cr/Zn lines.

```text
Hello,

I'd like to request a quote for the following catalog items for Brigham Young
University (research quantities, academic pricing). Ship-to is Provo, UT; please
include hazmat/dangerous-goods fees in the quote — we understand several of these
ship ground only.

Core items:
  1. AA0086930  Magnesium powder, -20+100 mesh, 99.8% (metals basis)   250 g  x1   (list $101.40)
  2. AA0031122  Silicon powder, -100 mesh, 99.9%                       100 g  x1   (list $119.00)
  3. AA4310522  Titanium powder, -60+100 mesh, 99.5%                   100 g  x2   (list $80.40 ea)
  4. AA4735530  Iron powder, -20 mesh, 99.9%                           250 g  x1   (list $142.00)
  5. 010579.22  Nickel powder, -60+170 mesh, 99.7%                     100 g  x1   (list $68.90)
  6. AA4262322  Copper powder, spherical, -100+325 mesh, 99.9%         100 g  x1   (list $57.80)
  7. AA0094122  Tin powder, -100 mesh, 99.85%                          100 g  x1   (list $68.00)
  8. AA0001022 (Alfa cat. 000010-22)  Aluminum powder, -40+325 mesh, 99.8%
                                                            100 g  x1   (list $29.35)

Optional items — please quote these two as separate lines (we have competing
quotes pending and may drop them):
  9. AA3566818  Chromium powder, -100+325 mesh, 99.97%                  50 g  x2   (list $497.00 ea)
 10. AA3969422  Zinc powder, -140+325 mesh, 99.9%                      100 g  x1   (list $301.00)

For each line, please confirm current availability and lead time, and include the
certificate of analysis / lot analysis with shipment. [PO NOTE]

Thank you,
[YOUR NAME]
[TITLE], Brigham Young University
[EMAIL] | [PHONE]
Ship to: [SHIPPING ADDRESS]
```

*Core lines 1–8 ≈ $750 list. Line 8 is a small commissioning bridge for the auger while the
2 kg aluminum order (Email 3) is in transit — drop it if not wanted.*

> **⚠️ Line 8 — always give the description, not just the number.** On the 2026-08-24 RFQ,
> Fisher's quote desk re-keyed `AA0001022` into Alfa catalog format as `000102-22`, which is a
> **different product: Dysprosium ingot, 99.8% (REO), 100 g** — and quoted it at $368. Fisher
> SKUs drop one leading zero, so Alfa **000010** → `AA0001022` (the aluminum) while Alfa
> **000102** → `AA0010222` (the dysprosium). Quote both numbers plus the full description on
> every line. See [quote-review-2026-08.md §1.1](quote-review-2026-08.md). Note this line also
> ships UN 1396 Class 4.3 (dangerous when wet) — simplest to drop it, since AEE supplies the base.

---

## Email 2 — ESPI Metals: Mn, Cr, Zn + reference lines (same-day quotes, no minimums)

**To:** **sales@espimetals.com**
**Subject:** RFQ — research-quantity element powders (Mn, Cr, Zn + 4 reference items), university PO

```text
Hello,

We are a university additive-manufacturing lab (Brigham Young University) buying
research quantities of elemental feedstock for melt atomization. Could you quote
the following? Items 1-3 are firm needs; items 4-7 are reference quotes we'd
appreciate on the same sheet.

  1. Manganese powder, -100 mesh, 3N (99.9%) [your stock no. KNC8086]      100 g
  2. Chromium powder - please quote BOTH forms:
       a) -50 mesh, 2N8 (99.8%)                                            100 g
       b) -100 mesh, 3N+ (99.9%)                                           100 g
  3. Zinc - please quote EITHER (whichever you can supply):
       a) granules -30 mesh 3N8, screened to -50+100 mesh (149-297 um)     100 g
       b) powder -100 mesh, 5N [stock no. KNC8394]                         100 g
  4. Tin powder, -100 mesh, 5N                                             100 g
  5. Magnesium granules, 4N [stock no. K3141] - please state the granule
     size; we can only use material at or below 300 um                     100 g
  6. Scandium powder, -40 mesh, 3N                                         25 g
  7. Erbium powder, -40 mesh, 3N                                           25 g

Requirements for all lines: particle size 150-300 um preferred (-50+100 mesh;
300 um hard maximum, coarser-than-45-um bottom screen where possible); packed
under argon or vacuum; certificate of analysis reporting metals-basis purity
plus O content and Fe/Si. Please include lead time, country of origin, and
hazmat shipping fees (we understand Zn/Mg powders are DOT class 4.3/4.1).

[PO NOTE]

Thank you,
[YOUR NAME]
[TITLE], Brigham Young University
[EMAIL] | [PHONE]
Ship to: [SHIPPING ADDRESS]
```

*Decision when this returns: Cr and Zn go to whichever of ESPI / Fisher optional lines is
cheaper (Fisher's list is $994 and $301 — ESPI should win). Lines 6–7 are only reference
points against the master-alloy quotes; don't buy elemental Sc/Er without a follow-up
discussion.*

---

## Email 3 — AEE / Atlantic Equipment Engineers (Micron Metals): the 2 kg aluminum base

**Send via:** contact form at [micronmetals.com/contact-us](https://micronmetals.com/contact-us/)
(no published email) · **Phone:** (201) 828-9400 / (800) 486-2436 · 24 Industrial Ave, Upper Saddle River, NJ 07458
**Subject:** Order/quote — AL-111 coarse aluminum powder, 5 lb (+ optional SI-111)

```text
Hello,

We would like to order (or receive a formal quote for) the following, for
Brigham Young University:

  1. AL-111  Aluminum powder, atomized, 99.7%, -50+100 mesh               5 lb
     (site pricing shows $18.75/lb at the 3-10 lb tier - please confirm)
  2. Optional, same shipment if it consolidates hazmat freight:
     SI-111  Silicon powder, 99.99%, 45-90 um                             100 g

Please quote total including hazmat ground freight to Provo, UT (we understand
AL-111 ships UN1396 class 4.3, ground/LTL only), lead time, and include the
certificate of analysis (metals-basis purity plus O, Fe, Si) with shipment.

[PO NOTE]

Thank you,
[YOUR NAME]
[TITLE], Brigham Young University
[EMAIL] | [PHONE]
Ship to: [SHIPPING ADDRESS]
```

*AL-111 is the only off-the-shelf Al product found in exactly the 150–300 µm target cut.
5 lb = 2.27 kg, covering the 2 kg chart line with margin. The optional SI-111 (4N) is a
higher-purity alternative to Fisher's $119 Si line — keep whichever quote reads better and
drop the other.*

---

## Email 4 — Kymera International / Reading Alloys: ALL five master alloys (primary)

**To:** **info@kymerainternational.com** · (984) 900-2749
**Subject:** RFQ — five aluminum master alloys, cast + crushed/screened to 150–300 µm, research quantities

```text
Hello,

We are a university additive-manufacturing lab (Brigham Young University)
developing aluminum alloys via melt atomization, and we're looking for a single
supplier for our master-alloy feedstock. We understand Reading Alloys both casts
master alloys and crushes/classifies brittle alloys to controlled particle sizes
in-house, which is exactly the combination we need.

Could you quote the following five alloys, each cast and then crushed and
screened to 150-300 um (-50+100 mesh):

  1. Al-10Zr  (10 wt% Zr)                                    300 g
  2. Al-2Sc   (2 wt% Sc)                                     250 g
  3. Al-20Ce  (20 wt% Ce) - binary Al-Ce, NOT mischmetal-
     based; La/Nd/Pr must be absent                          250 g
  4. Al-10Er  (10 wt% Er) - or Al-5Er x 200 g if that is
     easier to produce                                       100 g
  5. Al-5Li   (5 wt% Li) - argon-sealed packaging required   200 g

Requirements: aluminum base of the highest purity available (99.99% preferred -
please state the base grade quoted); all lots packed under argon or vacuum;
certificate of analysis reporting alloy assay plus O content and Fe/Si. Please
quote as a single PO if possible, and state melt-lot minimums, lead time, and
country of origin for each line.

One schedule note: for the Al-Er line we need either non-China-origin erbium or
delivery well before November 2026, due to the pending resumption of Chinese
export controls on erbium.

If some alloys are outside your range, a partial quote is very welcome - we'd
rather split across two suppliers than miss the good lines.

[PO NOTE]

Thank you,
[YOUR NAME]
[TITLE], Brigham Young University
[EMAIL] | [PHONE]
Ship to: [SHIPPING ADDRESS]
```

---

## Email 5 — Sophisticated Alloys (Butler, PA): the comparison quote for the same five

**Contact:** (724) 789-0158 — phone-first shop (their website was unreachable during this
research); the text below works read as a call script or pasted into email/fax once you
have a contact. They advertise custom vacuum-induction melts "from a few grams".
**Subject:** RFQ — five custom Al master-alloy melts, few-hundred-gram lots, crushed to 150–300 µm

```text
Hello,

We are a university additive-manufacturing lab (Brigham Young University)
looking for small custom vacuum-induction melts of five aluminum master alloys,
delivered as crushed/screened granules:

  1. Al-10Zr  (10 wt% Zr)                                    300 g
  2. Al-2Sc   (2 wt% Sc)                                     250 g
  3. Al-20Ce  (20 wt% Ce) - binary Al-Ce, not mischmetal     250 g
  4. Al-10Er  (10 wt% Er) - or Al-5Er x 200 g                100 g
  5. Al-5Li   (5 wt% Li) - argon-sealed packaging            200 g

All five crushed and screened to 150-300 um (-50+100 mesh), packed under argon
or vacuum, with certificates of analysis reporting alloy assay plus O, Fe, Si.
Aluminum base of the highest purity available (99.99% preferred - please state
the grade). Please quote per line and as a package, with melt minimums, lead
time, and feed-metal origin. For the Al-Er line we need non-China-origin erbium
or delivery well before November 2026 (pending export-control resumption).

Partial quotes are welcome.

[PO NOTE]

Thank you,
[YOUR NAME]
[TITLE], Brigham Young University
[EMAIL] | [PHONE]
Ship to: [SHIPPING ADDRESS]
```

*When 4 and 5 return: award all five lines to one house if the package price is close —
one PO, one shipment, one CoA format. Split only if one house is dramatically better on a
line (most likely Al-2Sc, where feed-metal access varies).*

---

## Optional Email A — KBM Affilips (via US agent Allied Metals): erbium-deadline insurance

Send this only if you want a hedge on the schedule-critical Al-Er line (Chinese export
controls on Er resume **2026-11-10** unless extended; KBM is the only non-China producer
found advertising Al-Er).

**To:** **info@kbmaffilips.com** (Oss, Netherlands, +31 412 681311) · **cc:** **info@alliedmet.com** (Allied Metals, US agent, 248-680-2400)
**Subject:** RFQ — AlEr master alloy (custom) + AlLi5, small research lots to a US university

```text
Hello,

We are a university additive-manufacturing lab (Brigham Young University, USA)
buying research quantities of aluminum master alloys. Allied Metals is copied as
your US agent. Could you quote:

  1. Al-10Er (or Al-5Er x 200 g) - EU-origin erbium feed strongly preferred
     due to the pending resumption of Chinese export controls     100 g
  2. AlLi5 (5 wt% Li) - argon-sealed packaging required           200 g

Preferred form: crushed/screened granules, 150-300 um (-50+100 mesh); if only
waffle/ingot is available, please say so and quote that. Certificates of
analysis reporting alloy assay plus O, Fe, Si; aluminum base grade stated.
Please include lead time, minimums, and shipping/duties to Provo, Utah, USA.

[PO NOTE]

Thank you,
[YOUR NAME]
[TITLE], Brigham Young University
[EMAIL] | [PHONE]
Ship to: [SHIPPING ADDRESS]
```

---

## Optional Email B — Valimet: coarse spherical Al + the toll-atomization question

Per @sgbaird's suggestion — a phone call reportedly works best with this family-owned shop:
**(209) 444-1600**, ask for sales. The email version:

**To:** **sales@valimet.com**
**Subject:** Small-lot coarse spherical Al powder + toll-atomization inquiry (BYU research lab)

```text
Hello,

We are a university additive-manufacturing lab (Brigham Young University)
running ~100 g aluminum-alloy melt-atomization experiments, and we have three
questions:

  1. What is the smallest saleable lot (or sample) of H-95 spherical aluminum
     powder? We need approximately 2 kg of coarse Al (99.7%+) for automated
     powder dosing; a custom -50+100 mesh (150-300 um) screen would be even
     better than the standard H-95 cut if that's available from stock.

  2. Does your Special Alloys Group toll-atomize customer-supplied feed? We are
     interested in (a) atomizing 99.99% Al ingot into a coarse cut, and
     (b) potentially atomizing our own experimental Al alloys in future - what
     are the minimum lot sizes and indicative costs for each?

  3. If 2-5 kg lots are below your practical minimum, is there a distributor or
     smaller shop you'd recommend for research quantities?

Certificate of analysis (purity, O content, PSD) requested with any material.
[PO NOTE]

Thank you,
[YOUR NAME]
[TITLE], Brigham Young University
[EMAIL] | [PHONE]
Ship to: [SHIPPING ADDRESS]
```

---

## 3. Quote tracker (fill in as replies land)

| Email | Sent (date) | Reply | Quote total | Lead time | Decision |
| --- | --- | --- | --- | --- | --- |
| 1 Fisher basket | | | | | |
| 2 ESPI | | | | | |
| 3 AEE AL-111 | | | | | |
| 4 Kymera masters | | | | | |
| 5 Sophisticated Alloys masters | | | | | |
| A KBM/Allied (Er/Li) | | | | | |
| B Valimet | | | | | |

## 4. Decision points when quotes return

1. **Cr and Zn:** ESPI (Email 2) vs the optional Fisher lines 9–10 — take the cheaper;
   Fisher's list is $994 (Cr, 100 g) and $301 (Zn), so ESPI is expected to win both.
2. **Si:** Fisher AA0031122 ($119, 99.9%) vs AEE SI-111 (4N, quote) — keep one.
3. **Sn:** Fisher AA0094122 (99.85%) is the buy unless the team decides the 99.9% floor is
   rigid, in which case ESPI's 5N line replaces it.
4. **Masters:** single-PO award to Kymera or Sophisticated Alloys if package prices are
   close; split only for a dramatic per-line gap. If both stall past September, escalate the
   Al-Er line to KBM (Email A) — **the Er window closes 2026-11-10.**
5. **Aluminum:** AL-111 (99.7%) is the now-buy; if Valimet's toll-atomization answer makes
   4N coarse powder affordable, treat that as round two, not a blocker.
6. **Mg:** Fisher AA0086930 (99.8%) is the buy; ESPI's 4N granules (Email 2 line 5) only
   matter if the granule size comes back ≤300 µm.

---

*Prepared 2026-08-24 for issue #161 from the 2026-08-17 supplier research
([supplier-search-2026-08.md](supplier-search-2026-08.md)); list prices are snapshots —
re-verify at order time. Purity amendments vs the chart (Ti/Mg/Al) are argued in §3 of that
document and grounded in the Edison literature report
([edison-lpbf-feedstock-purity-report.md](edison-lpbf-feedstock-purity-report.md)).*
