Repository: vertical-cloud-lab/byu-vcl

# byu-vcl
Vertical Cloud Lab @ BYU

- [3D Printing SOP (Bambu Lab H2D, incl. multi-material PLA + TPU)](3d-printing-sop.md)
- [Thermo-Calc input for the 100 g ultrasonic atomization mixture](thermo-calc-100g-mixture-composition.md)
- [Alloy physics engine, tried on lab hardware: VLM tray accelerations, closed-loop powder dosing, the doser's funnel](sim/alloy-engine/README.md)

File: powder-acquisition/cost507.tdb (part 1 of 8)
$
$
$                    VERSION  : ROUND II (January 1999)
$
$                        FROZEN VERSION
$                          COST - 507
$
$         THERMODYNAMIC DATABASE FOR LIGHT METAL ALLOYS
$
$
$ Dear colleagues,
$
$          This data-base contains the thermodynamic data and phase
$ description for the binary systems we have decided to study
$ in the COST 507 project.
$
$          The unary data are the SGTE values as reported by A. DINSDALE
$ in the Calphad Journal.
$
$          The systems every group within the coordination Group C has
$ to provide are listed in the first column 1. Some groups have already
$ provided data and these are listed in column 2.
$
$
$ GROUP    COLUMN 1                          COLUMN 2
$
$ A                                          B-HF B-TI C-HF
$
$ D3                                         AL-ZN CU-NI CU-SI CU-ZN MG-NI
$                                            CU-Y SI-SN SI-ZN
$
$ D9                                         AL-B AL-C AL-N AL-SI AL-SN
$                                            AL-Y
$                                            B-C  B-N B-SI B-TI C-SI
$                                            MG-Y MG-ZN MG-SI  SI-Y
$                                            SN-ZN
$
$ D(GTT)                                     MN-ZR NI-V SN-ZR V-ZR
$
$ FR3                                        CR-MG CR-SI CR-ZN CU-FE
$                                            CU-MG SI-ZR
$
$ I1                                         AL-CE AL-ND CE-MG
$
$ N1                                         AL-FE FE-MG MG-MN MN-SI
$
$ S2                                         AL-MN C-TI CR-MN FE-SI
$                                            N-TI
$
$ SF1                                        CR-CU CR-ZR CU-ZR MG-ZR
$                                            SI-TI
$
$ UK1                                        AL-CR AL-CU AL-LI AL-MG
$                                            AL-MO
$                                            AL-NB AL-TA AL-TI AL-V
$                                            Al-W
$                                            AL-ZR CR-TI CU-LI FE-TI
$                                            LI-MG
$                                            LI-ZR MN-TI MO-TI NB-TI
$                                            SI-V
$                                            TA-TI TI-V TI-W*
$
$ SGTE                                       CR-V MN-V FE-MN
$
$---------------------------------------------------------------------
$
$                          TERNARY SYSTEMS
$
$
$
$ A                                          B-HF-TI
$
$ D (Clausthal)                              AL-N-TI
$
$ D3                                         AL-CU-MG AL-SI-ZN
$                                            CU-MG-SI CU-MG-Y
$
$ D9                                         AL-C-SI AL-MG-SI AL-MG-ZN
$                                            CU-MG-ZN AL-SN-ZN
$
$ D (GTT)                                    AL-SN-ZN
$
$ F1                                         AL-MG-MN
$
$ N1                                         AL-FE-SI AL-MN-SI
$
$ S1                                         AL-FE-MN
$
$ SF1                                        CR-CU-ZR
$
$ UK1                                        AL-CR-TI AL-CU-LI AL-LI-MG
$                                            AL-MO-TI AL-NB-TI AL-TA-TI
$                                            AL-TI-V AL-TI-W

DATABASE_INFO This is the final light alloy database'
from the COST 507 project'
It may be used freely but on your own risk, no one takes responsibilty'
that the calculated results are correct, even for the assessed systems.'
The assessed binary systems are:'
B-HF B-TI C-HF'
AL-ZN CU-NI CU-SI CU-ZN MG-NI CU-Y SI-SN SI-ZN'
AL-B AL-C AL-N AL-SI AL-SN AL-Y B-C  B-N B-SI B-TI C-SI '
MG-Y MG-ZN MG-SI SI-Y SN-ZN MN-ZR NI-V SN-ZR V-ZR'
CR-MG CR-SI CR-ZN CU-FE CU-MG SI-ZR'
AL-CE AL-ND CE-MG'
AL-FE FE-MG MG-MN MN-SI'
AL-MN C-TI CR-MN FE-SI N-TI'
CR-CU CR-ZR CU-ZR MG-ZR SI-TI'
AL-CR AL-CU AL-LI AL-MG AL-MO AL-NB AL-TA AL-TI AL-V Al-W '
AL-ZR CR-TI CU-LI FE-TI LI-MG LI-ZR MN-TI MO-TI NB-TI SI-V'
TA-TI TI-V TI-W*'
CR-V MN-V FE-MN'
Assessed ternaries:'
B-HF-TI AL-N-TI AL-CU-MG AL-SI-ZN CU-MG-SI CU-MG-Y AL-C-SI AL-MG-SI'
AL-MG-ZN CU-MG-ZN AL-SN-ZN AL-SN-ZN AL-MG-MN AL-FE-SI AL-MN-SI'
AL-FE-MN CR-CU-ZR AL-CR-TI AL-CU-LI AL-LI-MG AL-MO-TI AL-NB-TI'
AL-TA-TI AL-TI-V AL-TI-W'
'
Questions on the Thermo-Calc version of this database can be sent to'
bosse@met.kth.se'
'
Commercial versions of this database'
can be obtained from various organisations'!
$
$
$----------------------------------------------------------------------
$          Comments or messages should be sent to
$
$                       iansara@ltpcm.inpg.fr
$
$                       Phone number +33 76 82 65 13
$
$                       Fax number   +33 76 82 67 67
$
$          Thanks for your cooperation.
$
$--------------------------------------------------------------------
$
$              ELEMENTS AND PHASE DESCRIPTION
$
TEMP_LIM 298.15 6000 !
ELEMENT  /-   ELECTRON_GAS        0.0         0.0         0.0 !
ELEMENT  VA   VACUUM              0.0000E+00  0.0000E+00  0.0000E+00 !
ELEMENT  AL   FCC_A1              2.6982E+01  4.5773E+03  2.8322E+01 !
ELEMENT  AR   GAS                 3.9948E+01  6.1965E+03  1.5484E+02 !
ELEMENT  B    BETA_RHOMBO_B       1.0811E+01  1.2220E+03  5.9000E+00 !
ELEMENT  C    GRAPHITE            1.2011E+01  1.0540E+03  5.7400E+00 !
ELEMENT  CE   FCC_A1              1.4012E+02  7.2801E+03  6.9454E+00 !
ELEMENT  CR   BCC_A2              5.1996E+01  4.0500E+03  2.3560E+01 !
ELEMENT  CU   FCC_A1              6.3546E+01  5.0041E+03  3.3150E+01 !
ELEMENT  FE   BCC_A2              5.5847E+01  4.4890E+03  2.7280E+01 !
ELEMENT  HF   HCP_A3              1.7849E+02  5.8450E+03  4.3560E+01 !
ELEMENT  LI   BCC_A2              6.9410E+00  4.6233E+03  2.9095E+01 !
ELEMENT  MG   HCP_A3              2.4305E+01  4.9980E+03  3.2671E+01 !
ELEMENT  MN   CBCC_A12            5.4938E+01  4.9960E+03  3.2008E+01 !
ELEMENT  MO   BCC_A2              9.5940E+01  4.5890E+03  2.8560E+01 !
ELEMENT  N    1/2_MOLE_N2(G)      1.4007E+01  4.3350E+03  9.5751E+01 !
ELEMENT  O    1/2_MOLE_O2(G)      1.5999E+01  4.3410E+03  1.0252E+02 !
ELEMENT  NB   BCC_A2              9.2906E+01  5.2200E+03  3.6270E+01 !
ELEMENT  ND   DHCP                1.4424E+01  7.1337E+03  7.1086E+01 !
ELEMENT  NI   FCC_A1              5.8690E+01  4.7870E+03  2.9797E+01 !
ELEMENT  SI   DIAMOND_A4          2.8085E+01  3.2175E+03  1.8820E+01 !
ELEMENT  SN   BCT_A5              1.1869E+02  6.3220E+03  5.1195E+01 !
ELEMENT  TA   BCC_A2              1.8095E+02  5.6819E+03  4.1472E+01 !
ELEMENT  TI   HCP_A3              4.7880E+01  4.8240E+03  3.0720E+01 !
ELEMENT  V    BCC_A2              5.0942E+01  4.5070E+03  3.0890E+01 !
ELEMENT  W    BCC_A2              1.8385E+02  4.9700E+03  3.2620E+01 !
ELEMENT  Y    HCP_A3              8.89059E+01  5.9664E+03  4.4434E+01 !
ELEMENT  ZN   HCP_A3              6.5380E+01  5.6567E+03  4.1631E+01 !
ELEMENT  ZR   HCP_A3              9.1224E+01  5.5663E+03  3.9181E+01 !
$$$
$$$
$
$$$
$$ Only needed for the gas phase and the B4C phase
$$   gas phase programmed for B-C-Si only
SPECIES  AL1     AL1 !
SPECIES  AL2     AL2 !
SPECIES B11C     B11C1!
SPECIES B12      B12 !
SPECIES B2       B2 !
SPECIES BC       B1C1 !
SPECIES  B1      B1 !
$SPECIES BC        B1C1 !
SPECIES  B1C1    B1C1 !
$SPECIES  B1C2    B1C2 !
SPECIES  B4      B4 !
SPECIES  B1N1    B1N1 !
SPECIES  C1      C1 !
SPECIES  C1SI1   C1SI1 !
SPECIES  C1SI2   C1SI2 !
SPECIES  C2      C2 !
SPECIES  C2SI1   C2SI1 !
SPECIES  C3      C3 !
SPECIES  C4      C4 !
SPECIES  C5      C5 !
SPECIES  CB2     B2C1 !
SPECIES  C2B     B1C2 !
SPECIES  CU2     CU2 !
SPECIES  MG1     MG1 !
SPECIES  MG2SN1  MG2SN1 !
SPECIES  N1      N1 !
SPECIES  N2      N2 !
SPECIES  N3      N3 !
SPECIES  SI1     SI1 !
SPECIES  SI2     SI2 !
SPECIES  SI3     SI3 !
SPECIES  TI1     TI !
$SPECIES  Y       Y1 !
$
$
$PHASE LIQUID
$
PHASE LIQUID:L X 1 1 !
CONST LIQUID:L : AL,B,C,CE,CR,CU,FE,HF,LI,MG,MN,MO,N,NB,ND,NI,SI,SN,TA,
                 TI,V,W,Y,ZN,ZR : !
$
$PHASE ALB2
$
PHASE ALB2 X 2 1 2 !
CONST ALB2 : AL : B : !
$
$PHASE ALB12_ALPHA
$
PHASE ALB12_ALPHA X 2 1 12 !
CONST ALB12_ALPHA : AL : B : !
$
$PHASE ALB12_BETA
$
PHASE ALB12_BETA X 2 1 12 !
CONST ALB12_BETA : AL : B : !
$
$PHASE AL4C3
$
PHASE AL4C3 X 2 4 3 !
CONST AL4C3 : AL,SI : C : !
$
$PHASE AL4SIC4
$
PHASE AL4SIC4 X 3 4.0 1.0 4.0 !
CONST AL4SIC4 : AL : SI : C : !
$
$
$PHASE AL8SIC7
$
PHASE AL8SIC7 X 3 8.0 1.0 7.0 !
CONST AL8SIC7 : AL : SI : C : !
$
$PHASE AL2_CEND
$
PHASE AL2_CEND X 2 2 1 !
CONST AL2_CEND : AL : CE,ND : !
$
$PHASE AL11_CEND3L
$
PHASE AL11_CEND3L X 2 11 3 !
CONST AL11_CEND3L : AL : CE,ND : !
$
$PHASE AL11_CEND3H
$
PHASE AL11_CEND3H X 2 11 3 !
CONST AL11_CEND3H : AL : CE,ND : !
$
$PHASE AL_CEND3L
$
PHASE AL_CEND3L X 2 1 3 !
CONST AL_CEND3L : AL : CE,ND : !
$
$PHASE AL_CEND3H
$
PHASE AL_CEND3H X 2 1 3 !
CONST AL_CEND3H : AL : CE : !
$
$PHASE AL3_CEND
$
PHASE AL3_CEND X 2 3 1 !
CONST AL3_CEND : AL : CE,ND : !
$
$PHASE AL_CEND
$
PHASE AL_CEND X 2 1 1 !
CONST AL_CEND : AL : CE,ND : !
$
$PHASE ALCE_AMORPHOUS
$
PHASE ALCE_AMORPHOUS  X 1 1 !
CONST ALCE_AMORPHOUS : AL,CE : !
$
$PHASE ALCR2
$
PHASE ALCR2 X 2 1 2 !
CONST ALCR2 : AL : CR : !
$
$PHASE AL4CR
$
PHASE AL4CR X 2 4 1 !
CONST AL4CR : AL : CR : !
$
$PHASE AL8CR5_H
$
PHASE AL8CR5_H X 2 8 5 !
CONST AL8CR5_H : AL : CR : !
$
$PHASE AL8CR5_L
$
PHASE AL8CR5_L X 2 8 5 !
CONST AL8CR5_L : AL : CR : !
$
$
$PHASE AL9CR4_H
$
PHASE AL9CR4_H X 2 9 4 !
CONST AL9CR4_H : AL : CR : !
$
$PHASE AL9CR4_L
$
PHASE AL9CR4_L X 2 9 4 !
CONST AL9CR4_L : AL : CR : !
$
$PHASE AL11CR2
$
PHASE AL11CR2 X 3 10 1 2 !
CONST AL11CR2 : AL : AL : CR : !
$
$PHASE AL13CR2
$
PHASE AL13CR2 X 2 13 2 !
CONST AL13CR2 : AL : CR : !
$
$PHASE ALCU_DELTA
$
PHASE ALCU_DELTA X 2 2 3 !
CONST ALCU_DELTA : AL%,ZN : CU% : !
$
$PHASE ALCU_EPSILON
$
PHASE ALCU_EPSILON X 2 1 1 !
CONST ALCU_EPSILON : AL%,CU,ZN : CU% : !
$%
$PHASE ALCU_ETA
$
PHASE ALCU_ETA X 2 1 1 !
CONST ALCU_ETA : AL%,CU : CU%,ZN : !
$
$PHASE ALCU_THETA
$
PHASE ALCU_THETA X 2 2 1 !
CONST ALCU_THETA : AL : AL,CU : !
$
$PHASE ALCU_PRIME
$
PHASE ALCU_PRIME X 2 2 1 !
CONST ALCU_PRIME : AL : CU : !
$
$PHASE ALCU_ZETA
$
PHASE ALCU_ZETA X 2 9 11 !
CONST ALCU_ZETA : AL%,ZN : CU% : !
$
$PHASE ALCULI_TB
$
PHASE ALCULI_TB X 3 .6 .32 .08 !
CONST ALCULI_TB : AL : CU : LI : !
$
$PHASE ALCULI_R
$
PHASE ALCULI_R X 3 .55 .117 .333 !
CONST ALCULI_R : AL : CU : LI : !
$
$PHASE ALCULI_T1
$
PHASE ALCULI_T1 X 3 .5 .25 .25 !
CONST ALCULI_T1 : AL : CU : LI : !
$
$PHASE ALCULI_T2
$
PHASE ALCULI_T2 X 3 .57 .11 .32 !
CONST ALCULI_T2 : AL : CU : LI : !
$
$PHASE ALCUZN_T
$
PHASE ALCUZN_T X 2 1 1 !
CONST ALCUZN_T : AL%,ZN  : CU%,VA : !
$
$PHASE AL13FE4
$
PHASE AL13FE4 X 3 .6275 .235 .1375 !
CONST AL13FE4 : AL : FE,MN : AL,SI,VA : !
$
$PHASE AL2FE
$
PHASE AL2FE X 2 2 1 !
CONST AL2FE : AL : FE,MN : !
$
$PHASE AL5FE2
$
PHASE AL5FE2 X 2 5 2 !
CONST AL5FE2 : AL : FE,MN : !
$
$PHASE AL5FE4
$
PHASE AL5FE4 X 1 1 !
CONST AL5FE4 : AL,FE,MN : !
$
$PHASE ALFESI_ALPHA
$
PHASE ALFESI_ALPHA  X 4   .6612  .19  .0496  .0992 !
CONST ALFESI_ALPHA : AL : FE : SI : AL,SI : !
$
$PHASE ALFESI_BETA
$
PHASE ALFESI_BETA X 3  14 3 3 !
CONST ALFESI_BETA : AL : FE : SI : !
$
$PHASE ALFESI_GAMMA
$
PHASE ALFESI_GAMMA X 3  3 1 1 !
CONST ALFESI_GAMMA : AL : FE : SI : !
$
$PHASE ALFESI_DELTA
$
PHASE ALFESI_DELTA X 3 .55  .15  .3 !
CONST ALFESI_DELTA : AL : FE : SI : !
$
$PHASE ALFESI_TAU1
$
PHASE ALFESI_TAU1 X 3 2 2 1 !
CONST ALFESI_TAU1 : AL : FE : SI : !
$
$PHASE ALFESI_TAU3
$
PHASE ALFESI_TAU3 X 3 2 1 1 !
CONST ALFESI_TAU3 : AL : FE : SI : !
$
$PHASE ALLI
$
PHASE ALLI X 2  1  1 !
CONST ALLI : AL,LI,MG : LI,MG,VA : !
$
$PHASE AL2LI3
$
PHASE AL2LI3 X 2  2 3 !
CONST AL2LI3 : AL : LI : !
$
$PHASE AL4LI9
$
PHASE AL4LI9 X 2  4 9 !
CONST AL4LI9 : AL : LI : !
$
$ This will need to be changed
$ attention les lignes ci-dessous modele de Nigel
PHASE AL12MG17 X 3 24 10 24 !
CONST AL12MG17 : LI,MG : AL,LI,MG : AL,MG : !
$
$
$PHASE ALLIMG_TAU
$
PHASE ALLIMG_TAU X 3 .53 .33 .14 !
CONST ALLIMG_TAU : AL : LI : MG : !
$
$PHASE ALMG_BETA
$
PHASE ALMG_BETA  X 2  89  140 !
CONST ALMG_BETA : MG : AL%,ZN : !
$
$PHASE ALMG_EPSILON
$
PHASE ALMG_EPS  X  2  23   30 !
CONST ALMG_EPS : MG : AL%,ZN :  !
$
$PHASE ALMG_GAMMA (Al12Mg17)
$
PHASE ALMG_GAMMA  X  3  5  12 12 !
CONST ALMG_GAMMA : MG : AL,MG%,ZN : AL%,MG,ZN : !
$
$PHASE ALMGMN_T
$
PHASE ALMGMN_T X 3 18 3 2 !
CONST ALMGMN_T : AL : MG : MN : !
$
$PHASE AL11MN4
$
PHASE AL11MN4 X 2 11 4  !
CONST AL11MN4 : AL : FE,MN : !
$
$PHASE AL12MN
$
PHASE AL12MN  X 2 12 1  !
CONST AL12MN  : AL : FE,MN : !
$
$PHASE AL4MN
$
PHASE AL4MN  X 2 4 1  !
CONST AL4MN  : AL : FE,MN : !
$
$PHASE AL6MN
$
PHASE AL6MN  X 2 6 1  !
CONST AL6MN  : AL : FE,MN : !
$
$PHASE AL8MN5_D810
$
PHASE AL8MN5_D810  X 3 12 4 10 !
CONST AL8MN5_D810  : AL%,SI : MN : AL,FE,MN : !
$
$PHASE ALMNSI_ALPHA
$
PHASE ALMNSI_ALPHA  X 4 16  4  1  2 !
CONST ALMNSI_ALPHA : AL : MN : SI : AL%,SI : !
$
$PHASE ALMNSI_NBETA
$
$PHASE ALMNSI_NBETA  X 4 15 1 4 6 !
$NOW CALLED (TIM JAN. 98)
$
PHASE ALMNSI_BETA  X  4 15   1   4   6 !
CONST ALMNSI_BETA : AL : SI : AL%,SI : MN : !
$
$PHASE ALMNSI_DELTA
$
PHASE ALMNSI_DELTA  X 3 2 1 3 !
$
CONST ALMNSI_DELTA : AL : MN : SI : !
$
$PHASE AL12MO
$
PHASE AL12MO  X  2 12 1 !
CONST AL12MO  : AL : MO :  !
$
$PHASE AL4MO
$
PHASE AL4MO  X  2 4 1 !
CONST AL4MO  :AL : MO :  !
$
$PHASE AL5MO
$
PHASE AL5MO  X  2 5 1 !
CONST AL5MO  :AL : MO :  !
$
$PHASE AL63MO37
$
PHASE AL63MO37 X 2 63 37 !
CONST AL63MO37  : AL : MO :  !
$
$PHASE AL8MO3
$
PHASE AL8MO3  X  2 8 3 !
CONST AL8MO3  :AL : MO :  !
$
$PHASE ALMO
$
PHASE ALMO  X  2 1   1 !
CONST ALMO  : AL%,MO : AL,MO% :  !
$
$PHASE ALN
$
PHASE ALN X 2 1 1 !
CONST ALN : AL : N : !
$
$PHASE ALND
$
$PHASE ALND X 2 1 1 !
$CONST ALND : AL : ND : !
$
$PHASE ALND_AMORPHOUS
$
PHASE ALND_AMORPHOUS X 1 1 !
CONST ALND_AMORPHOUS : AL,ND : !
$
$PHASE ALND2
$
PHASE ALND2 X 2 1 2 !
CONST ALND2 : AL : ND : !
$PHASE ALND2
$
$PHASE ALND3
$
$PHASE ALND3 X 2 1 3 !
$CONST ALND3 : AL : ND : !
$
$PHASE ALSNZR
$
PHASE ALSNZR X 3 1 2 5 !
CONST ALSNZR : AL : SN : ZR : !
$
$PHASE ALTI
$
PHASE ALTI XI 2 1 1 !
CONST ALTI : AL%,CR,MO,NB,TA,TI,V,W : AL,CR%,MO,NB,TA,TI%,V%,W : !
$
$PHASE ALM_D019
$
PHASE ALM_D019 XJ 2 3 1 !
CONST ALM_D019 : AL,CR,MO,NB,TA,TI%,V,W : AL%,CR,MO,NB,TA,TI,V,W : !
$
$PHASE AL2TI
$
PHASE AL2TI X 2 2  1 !
CONST AL2TI : AL : TI : !
$
$PHASE AL3M_D022
$
PHASE AL3M_D022 X 2 3 1 !
CONST AL3M_D022 : AL,MO,TI,V : CR,MO,NB,TA,TI,V : !
$
$PHASE  AL3TA2_L
$
PHASE AL3TA2_L X 2 3 2 !
CONST  AL3TA2_L : AL : TA : !
$
$
$PHASE AL3TA2_H
$
PHASE AL3TA2_H X 2 3 2 !
CONST AL3TA2_H : AL : TA : !
$
$PHASE AL11TI5
$
PHASE AL11TI5  X 2 17 8 !
CONST AL11TI5 : AL : TI : !
$
$PHASE AL3V
$
$PHASE AL3V X 2 3 1 !
$CONST AL3V : AL : V : !
$
$PHASE AL7V
$
PHASE AL7V X 2 7 1 !
CONST AL7V : AL : V : !
$
$PHASE AL8V5
$
PHASE AL8V5 X 2 8 5 !
CONST AL8V5 : AL : V : !
$
$PHASE AL10V
$
PHASE AL10V X 2 10 1 !
CONST AL10V : AL : V : !
$
$PHASE AL23V4
$
PHASE AL23V4 X 2 23 4 !
CONST AL23V4 : AL : V : !
$
$PHASE AL12W
$
PHASE AL12W  X  2 12 1 !
CONST AL12W  : AL : W :  !
$
$PHASE AL2W
$
PHASE AL2W  X  2 2 1 !
CONST AL2W  : AL : W :  !
$
$PHASE AL4W
$
PHASE AL4W  X  2 4 1 !
CONST AL4W  : AL : W :  !
$
$PHASE AL5W
$
PHASE AL5W  X  2 5 1 !
CONST AL5W  : AL : W :  !
$
$PHASE AL7W3
$
PHASE AL7W3  X  2 7 3 !
CONST AL7W3  : AL : W :  !
$
$PHASE AL77W23
$
PHASE AL77W23  X  2 77 23 !
CONST AL77W23  : AL : W :  !
$
$PHASE AL3Y
$
PHASE AL3Y X 2 3 1 !
CONST AL3Y : AL : Y : !
$
$PHASE AL2Y
$
PHASE AL2Y X 2 2 1 !
CONST AL2Y : AL : Y : !
$
$PHASE ALY
$
PHASE ALY X 2 1 1 !
CONST ALY : AL : Y : !
$
$SPECIES CBB  B2C1!
SPECIES CBC   B1C2!
$
$PHASE AL2Y3
$
PHASE AL2Y3 X 2 2 3 !
CONST AL2Y3 : AL : Y : !
$
$PHASE ALY2
$
PHASE ALY2 X 2 1 2 !
CONST ALY2 : AL : Y : !
$
$PHASE AL3Y5
$
PHASE AL3Y5 X 2 3 5 !
CONST AL3Y5 : AL : Y : !
$
$PHASE AL3ZR
$
PHASE AL3ZR X 2 3 1 !
CONST AL3ZR : AL : LI,ZR : !
$
$PHASE AL2ZR
$
PHASE AL2ZR X 2 2 1 !
CONST AL2ZR : AL : LI,ZR : !
$
$PHASE AL3ZR2
$
PHASE AL3ZR2 X 2 3 2 !
CONST AL3ZR2 : AL : ZR : !
$
$PHASE ALZR
$
PHASE ALZR X 2 1 1 !
CONST ALZR : AL : ZR : !
$
$PHASE AL4ZR5
$
PHASE AL4ZR5 X 2 4  5 !
CONST AL4ZR5 : AL : ZR : !
$
$PHASE AL2ZR3
$
PHASE AL2ZR3 X 2 2  3 !
CONST AL2ZR3 : AL : ZR : !
$
$PHASE AL3ZR5
$
PHASE AL3ZR5 X 2 3  5 !
CONST AL3ZR5 : AL : ZR : !
$
$PHASE ALZR2
$
PHASE ALZR2 X 2 1  2 !
CONST ALZR2 : AL : ZR : !
$
$PHASE ALZR3
$
PHASE ALZR3 X 2 1  3 !
CONST ALZR3 : AL : ZR : !
$
$PHASE BETA_RHOMBO_B
$
PHASE BETA_RHOMBO_B X 2 93 12 !
CONST BETA_RHOMBO_B : B : B,C,SI : !
$
$PHASE B4C
$
PHASE B4C X 2 1 1 !
CONST B4C : B11C,B12 : B2,CB2,C2B : !
$
$PHASE B4C
$
$PHASE B4C X 2 12 1 !
$CONST B4C : B : B1C2,B4,C2SI1,C3 : !
$
$PHASE B_NSI
$
PHASE B_NSI X 3 61 1 8 !
CONST B_NSI : B : SI : B,SI : !
$
$PHASE BN_HP4
$
PHASE BN_HP4 X 2 1 1 !
CONST BN_HP4 : B : N :!
$
$PHASE B3SI
$
PHASE B3SI X 3 6 2 6 !
CONST B3SI : B : SI : B,SI : !
$
$PHASE B6SI
$
PHASE B6SI X 3 210 23 48 !
CONST B6SI : B : SI : B,SI : !
$
$PHASE BTI
$
PHASE BTI X 2 1 1 !
CONST BTI : B : TI : !
$
$PHASE B4TI3
$
PHASE B4TI3 X 2 4 3 !
CONST B4TI3 : B : TI : !
$
$PHASE B2TI
$
PHASE B2TI X 2 2 1 !
CONST B2TI : B : TI : !
$
$mhr Changes in next three phases, replacing MEB etc
$PHASE BM
$
PHASE BM X 2 1 1 !
CONST BM : B : HF,TI : !
$
$PHASE B4M3
$
PHASE B4M3 X 2 4 3 !
CONST B4M3 : B : HF,TI : !
$
$PHASE B2M
$
PHASE B2M X 2 2 1 !
CONST B2M : B : HF,TI : !
$
$PHASE BCC_A2
$
PHASE BCC_A2 XB 2 1 3 !
CONST BCC_A2 : AL,CE,CR%,CU,FE%,HF,LI,MG,MN,MO,NB,ND,NI,SI,SN,TA,TI%,V%,
               W%,Y%,ZN,ZR% : B,C,N,VA% : !
$
$PHASE BCC_B2
$
$PHASE BCC_B2 XD 3 .5 .5  3 !
$PHASE BCC_B2 X 3 .5 .5  3 !
$CONST BCC_B2 : AL%,FE%,CU%,MG,MN,MO,NB,SI,TA,TI,V,W,ZN :
$               AL,FE,CU,MG,MN,MO%,NB,SI%,TA,TI,V,W%,ZN% : VA : !
$
PHASE BCC_B2 XO 3 .5 .5  3 !
CONST BCC_B2 : AL%,CE,CR,CU%,FE%,HF,LI,MG,MN,MO,NB,ND,NI,SI,SN,TA,TI,V,
               W,Y,ZN,ZR :
               AL,CE,CR,CU,FE,HF,LI,MG%,MN,MO,NB,ND,NI,SI%,SN,TA,TI%,V,
               W,Y,ZN,ZR : VA : !
$
$PHASE CBCC_A12
$
PHASE CBCC_A12 XC 2 1 1 !
CONST CBCC_A12 : AL,CR,FE,MG,MN,SI,TI,ZR : VA : !
$
$PHASE BCT_A5
$
PHASE BCT_A5 X 1 1 !
CONST BCT_A5 : AL,SN%,TI,ZN : !
$
$PHASE CSI
$
PHASE CSI  X 2 1 1 !
CONST CSI  : C : SI : !
$
$PHASE CEMG
$
PHASE CEMG  X 2 1 1 !
CONST CEMG  : CE : MG : !
$
$PHASE CEMG2
$
PHASE CEMG2  X 2 1 2 !
CONST CEMG2  : CE : MG : !
$
$PHASE CEMG3
$
PHASE CEMG3  X 2 1 3 !
CONST CEMG3  : CE : MG : !
$
$PHASE CE5MG41
$
PHASE CE5MG41  X 2 5 41 !
CONST CE5MG41  : CE : MG : !
$
$PHASE CE2MG17
$
PHASE CE2MG17  X 2 2 17 !
CONST CE2MG17  : CE : MG : !
$
$PHASE CEMG12
$
PHASE CEMG12  X 2 1 12 !
CONST CEMG12  : CE : MG : !
$
$PHASE CR3MN5
$
PHASE CR3MN5  X 2 3 5 !
CONST CR3MN5  : CR : MN : !
$
$PHASE CR3SI_A15
$
PHASE CR3SI_A15  X 2 3 1 !
CONST CR3SI_A15  : CR,NB,SI,TI : AL,CR,NB,SI : !
$
$PHASE CUB_A15
$
PHASE CUB_A15  X 2 3 1 !
CONST CUB_A15  : CR,MO,SI,TI : AL,CR,SI : !
$
$PHASE CR5SI3
$
PHASE CR5SI3 X 2 5 3 !
CONST CR5SI3 : CR : SI : !
$
$PHASE CRSI
$
PHASE CRSI  X 2 1 1 !
CONST CRSI  : CR : SI : !
$
$PHASE CRSI2
$
PHASE CRSI2  X 2 1 2 !
CONST CRSI2  : CR,SI : CR,SI : !
$
$PHASE CR2TI
$
$PHASE CR2TI  X 2 .645 .355 !
$CONST CR2TI  : CR : TI : !
$
$PHASE CRZN13
$
PHASE CRZN13  X 2 1 13 !
CONST CRZN13  : CR : ZN : !
$
$PHASE CRZN17
$
PHASE CRZN17  X 2 1 17 !
CONST CRZN17  : CR : ZN : !
$
$PHASE CUMGSI_SIGMA
$
PHASE CUMGSI_SIGMA X 3  16 6 7 !
CONST CUMGSI_SIGMA : CU : MG : SI : !
$
$PHASE CUMGSI_TAU
$
PHASE CUMGSI_TAU X 3  3 2 1 !
CONST CUMGSI_TAU : CU : MG : SI : !
$
$PHASE CU2Y_H
$
PHASE CU2Y_H  X  2 2   1 !
CONSTITUENT CU2Y_H  :CU : Y :  !
$
$PHASE CU2Y_R
$
PHASE CU2Y_R  X  2 2   1 !
CONSTITUENT CU2Y_R  :CU : Y :  !
$
$PHASE CUY
$
PHASE CUY  X  2 1   1 !
CONSTITUENT CUY  :CU : Y :  !
$
$PHASE CU7Y2
$
PHASE CU7Y2  X  2 7   2 !
CONSTITUENT CU7Y2  :CU : Y :  !
$
$PHASE CU6Y
$
PHASE CU6Y  X  2 5   1 !
CONSTITUENT CU6Y  :CU : CU2,Y :  !
$
$PHASE CU4Y
$
PHASE CU4Y  X  2 4   1 !
CONSTITUENT CU4Y  :CU : Y :  !
$
$PHASE CUB_A13
$
PHASE CUB_A13 X 2 1 1 !
CONST CUB_A13 : AL,CR,FE,MG,MN,SI,TI,ZR : VA : !
$
$PHASE CUB_A15
$
$PHASE CUB_A15 X 2 3 1 !
$
$PHASE CUB_A15  X  2 3  1 !
$CONST CUB_A15  : MO : AL :  !
$
$PHASE CUMG2
$
PHASE CUMG2 X 2 1 2 !
CONST CUMG2 : CU : MG : !
$
$PHASE CU87SI13_KAPPA
$
$PHASE CU87SI13_KAPPA X 2 .87 .13 !
$CONST CU87SI13_KAPPA : CU : SI : !
$
$PHASE CU85SI15_BETA
$
$PHASE CU85SI15_BETA X 2 .85 .15 !
$CONST CU85SI15_BETA : CU : SI : !
$
$PHASE CU33SI7_DELTA
$
PHASE CU33SI7_DELTA  X 2 33 7 !
CONST CU33SI7_DELTA : CU : SI : !
$
$PHASE CU56SI11_GAMMA
$
PHASE CU56SI11_GAMMA X 2 56 11 !
CONST CU56SI11_GAMMA : CU : SI : !
$
$PHASE CU4SI_EPSILON
$
PHASE CU4SI_EPSILON  X 2 4 1 !
CONST CU4SI_EPSILON : CU : SI : !
$
$PHASE CU19SI6_ETA
$
PHASE CU19SI6_ETA X 2 19 6 !
CONST CU19SI6_ETA : CU : SI : !
$
$PHASE CUZN_EPS
$
$PHASE CUZN_EPS X 2 1 1 !
$CONST CUZN_EPS : CU,ZN : VA : !
$
$PHASE CUZN_GAMMA
$
PHASE CUZN_GAMMA X 4      2        2        3    6 !
CONST CUZN_GAMMA : CU%,ZN : CU,ZN% : CU : MG,ZN : !
$
$PHASE CU10ZR7
$
PHASE CU10ZR7 X 2 10 7 !
CONST CU10ZR7 : CU : ZR : !
$
$PHASE CU36ZR10
$
$PHASE CU36ZR10 X 2 36 10 !
$CONST CU36ZR10 : CU : ZR : !
$
$PHASE CU51ZR14
$
PHASE CU51ZR14 X 2 51 14 !
CONST CU51ZR14 : CU : ZR : !
$
$PHASE CU8ZR3
$
PHASE CU8ZR3 X 2 8 3 !
CONST CU8ZR3 : CU : ZR : !
$
$PHASE CU5ZR
$
PHASE CU5ZR X 2 5 1 !
CONST CU5ZR : CU : ZR : !
$
$PHASE CUZR
$
PHASE CUZR X 2 1 1 !
CONST CUZR : CU : ZR : !
$
$PHASE CUZR2
$
PHASE CUZR2 X 2 1 2 !
CONST CUZR2 : CU : ZR : !
$
$PHASE DHCP
$
PHASE DHCP X 1 1 !
CONST DHCP : CE,ND : !
$
$PHASE FETI
$
PHASE FETI  X 2 1 1 !
CONST FETI  : FE : TI : !
$
$PHASE FCC_A1
$
PHASE FCC_A1 XF 2 1 1 !
$CONST FCC_A1 : AL%,B,CE,CR,CU%,FE%,HF,LI,MG,MN,MO,ND,NI,SI,SN,TA,TI,V,W,Y,
CONST FCC_A1 : AL%,B,CE,CR,CU%,FE%,HF,LI,MG,MN,MO,NB,ND,NI,SI,SN,TA,TI,V,W,Y,
       ZN,ZR : C,N,VA% : !
$
$PHASE FCC_L12
$
$PHASE FCC_L12 XQ 3 0.75 0.25 1 !
$CONST FCC_L12 : AL%,CR,LI,MG,TI : AL,CR%,LI,MG,TI% : VA : !
$CONST FCC_L12 : AL,B,CE,CR,CU,FE,HF,LI,MG,MN,MO,ND,NI,SI,SN,TA,TI,V,W,Y,
$CONST FCC_L12 : AL,B,CE,CR,CU,FE,HF,LI,MG,MN,MO,NB,ND,NI,SI,SN,TA,TI,V,W,Y,
$       ZN,ZR : AL,B,CE,CR,CU,FE,HF,LI,MG,MN,MO,NB,ND,NI,SI,SN,TA,TI,V,W,Y,
$       ZN,ZR : C,N,VA% : !
$
$PHASE FESI
$
PHASE FESI X 2 1 1 !
CONST FESI : FE : SI : !
$
$PHASE FE2SI
$
PHASE FE2SI X 2 2 1 !
CONST FE2SI : FE : SI : !
$
$PHASE FE5SI3
$
PHASE FE5SI3 X 2 5 3 !
CONST FE5SI3 : FE : SI : !
$
$PHASE FESI2_H
$
PHASE FESI2_H  X 2 3 7 !
CONST FESI2_H : FE : SI : !
$
$PHASE FESI2_L
$
PHASE FESI2_L  X 2 1 2 !
CONST FESI2_L : FE : SI : !
$
$PHASE DIAMOND_A4
$
PHASE DIAMOND_A4 X 1 1 !
CONST DIAMOND_A4 : AL,B,C,SI%,SN,TI,ZN : !
$
$PHASE GAS
$
$PHASE GAS X 1 1 !
$$ assessed for B,C,Si only
$
PHASE GAS:G X 1 1 !
CONST GAS:G : AL1,AL2,B1,B1C1,B2,C1,C1SI1,C1SI2,C2,C3,C4,C5,N1,N2,N3,SI1,
              SI2,SI3,TI1 : !
$
$PHASE GAMMA_D83
$
PHASE GAMMA_D83 X 3 4 1 8 !
CONST GAMMA_D83 : AL% : AL,CU% : CU% : !
$
$PHASE GAMMA_H
$
PHASE GAMMA_H X 3 4 1 8 !
CONST GAMMA_H : AL%,ZN : AL,CU% : CU% : !
$
$PHASE GRAPHITE
$
PHASE GRAPHITE X 1 1 !
CONST GRAPHITE : B,C : !
$
$PHASE HCP_A3
$
PHASE HCP_A3 XH 2 1 .5 !
CONST HCP_A3 : AL,CE,CR,CU,FE,HF,LI,MG%,MN,MO,NB,ND,NI,SI,SN,TA,TI%,V,W,
    Y,ZN%,ZR% : B,C,N,VA% : !
$
$PHASE HCP_ZN
$
PHASE HCP_ZN X 2 1 .5 !
CONST HCP_ZN : AL,CR,CU,MG,SI,SN,ZN% : VA% : !
$
$PHASE LAVES_C14
$
PHASE LAVES_C14 X 2 2 1 !
CONST LAVES_C14 : AL,CR%,CU,FE%,MG,MN,TI,ZN%,ZR : AL,CR,CU,FE,MG%,
          MN,TI%,ZN,ZR% : !
$
$PHASE LAVES_C15
$
PHASE LAVES_C15 X 2 2 1 !
CONST LAVES_C15 : AL,CR%,CU%,MG,SI,TI,ZN,ZR : AL,CR,CU,MG%,SI,
                  TI,ZN,ZR : !
$
$PHASE LAVES_C36
$
PHASE LAVES_C36 X  2 2 1 !
CONST LAVES_C36 : AL,CR%,CU%,MG,NI%,ZN,ZR : AL,CR,CU,MG%,NI,ZN,ZR% :  !
$
$PHASE HIGH_SIGMA
$
PHASE HIGH_SIGMA X 3 8 4 18 !
CONST HIGH_SIGMA : MN : CR : CR,MN : !
$
$PHASE MG2NI
$
PHASE MG2NI X 2 2 1 !
CONST MG2NI  : MG : NI : !
$
$PHASE MG2SI
$
PHASE MG2SI X 2 2 1 !
CONST MG2SI  : MG : SI : !
$
$PHASE MG2SN
$
PHASE MG2SN X 2 2 1 !
CONST MG2SN  : MG : SN : !
$
$PHASE MG24Y5
$
PHASE MG24Y5 X 2 24 5 !
CONST MG24Y5 : MG : MG,Y : !
$
$PHASE MGY_GAMMA   (IS IT MGYOB?)
$
PHASE MGY_GAMMA X 2 1 1 !
CONST MGY_GAMMA : MG : MG,Y : !
$
$PHASE MG2Y
$
PHASE MG2Y X 2 2 1 !
CONST MG2Y : MG : MG,Y : !
$
$PHASE MG7ZN3
$
PHASE MG7ZN3 X 2 51 20 !
CONST MG7ZN3 : MG : ZN : !
$
$PHASE MGZN
$
PHASE MGZN X 2 12 13 !
CONST MGZN : MG : AL,CU,ZN% : !
$
$PHASE MG2ZN3
$
PHASE MG2ZN3 X 2 2 3 !
CONST MG2ZN3 : MG : AL,CU,ZN% : !
$
$PHASE MGZN2
$
PHASE MGZN2 X 2 1 2 !
CONST MGZN2 : MG : ZN : !
$
$PHASE MG2ZN11
$
PHASE MG2ZN11 X 2 2 11 !
CONST MG2ZN11 : MG : AL,CU,ZN% : !
$
$PHASE MN3SI (CF16_DO3)
$
PHASE MN3SI X 2 3 1 !
CONST MN3SI : MN : SI : !
$
$PHASE MNSI (FESI_B20_CP8)
$
PHASE MNSI X 2 1 1 !
CONST MNSI : MN : SI : !
$
$PHASE  MN11SI19 (T)
$
PHASE MN11SI19 X 2  11   19 !
CONST MN11SI19 : MN : SI : !
$
$PHASE MN6SI (HR53_R)
$
PHASE MN6SI X 2  17 3 !
CONST MN6SI : MN : SI : !
$
$PHASE MN9SI2 (OI186_N)
$
PHASE MN9SI2 X 2 33 7 !
CONST MN9SI2 : MN : SI : !
$
$PHASE  MN5SI3 (HP16_D88)
$
PHASE MN5SI3 X 2 5  3 !
CONST MN5SI3 : MN : SI : !
$
$PHASE ALPHA_TIMN
$
PHASE ALPHA_TIMN X 2 1 1 !
CONST ALPHA_TIMN : MN : TI : !
$
$PHASE BETA_TIMN
$
PHASE BETA_TIMN X 2 .515 .485 !
CONST BETA_TIMN : MN : TI : !
$
$PHASE MN3TI
$
PHASE MN3TI X 2 3 1 !
CONST MN3TI : MN : TI : !
$
$PHASE MN4TI
$
PHASE MN4TI X 2 .815 .185 !
CONST MN4TI : MN : TI : !
$
$PHASE MN2ZR
$
PHASE MN2ZR X 2 2 1 !
CONST MN2ZR : MN,ZR : MN,ZR : !
$
$PHASE NI3V
$
PHASE NI3V X 2 3 1 !
CONST NI3V : NI : V : !
$
$PHASE NI2V
$
PHASE NI2V X 2 2 1 !
CONST NI2V : NI : V : !
$
$PHASE NI9V31 X 2 9 31 !
$CONST NI9V31 : NI : V : !
$
$PHASE NI2V7
$
PHASE NI2V7 X 2 2 7 !
CONST NI2V7 : NI : V : !
$
$PHASE NI2V
$
$
$PHASE OMEGA
$
PHASE OMEGA X 1 1 !
CONST OMEGA  : ZR : !
$
PHASE QPHASE  X 3      7   3   6 !
CONSTITUENT QPHASE   :AL : CU : MG :  !
$
$PHASE PHI
$
PHASE PHI  X  2  6  5 !
CONST PHI : MG : AL,ZN :  !
$
$PHASE SIGMA
$
PHASE SIGMA X 3 8 4 18 !
CONST SIGMA : AL,MN,NI% : CR,NB,TA,TI,V% : AL,CR,MN,NB,NI,TA,TI,V : !
$
PHASE SPHASE  X  3      2   1   1 !
CONSTITUENT SPHASE   :AL : CU : MG :  !
$
$PHASE SI2TI
$
PHASE SI2TI X 2 2 1 !
CONST SI2TI : SI : TI : !
$
$PHASE SITI
$
PHASE SITI X 2 1 1 !
CONST SITI : SI : TI : !
$
$PHASE SI4TI5
$
PHASE SI4TI5 X 2  4 5 !
CONST SI4TI5 : SI : TI : !
$
$PHASE SI3TI5
$
PHASE SI3TI5 X 3 2 3 3 !
CONST SI3TI5 : SI,TI : SI,TI : TI : !
$
$PHASE SITI3
$
PHASE SITI3 X 2 1 3 !
CONST SITI3 : SI% : TI% : !
$
$PHASE SIV3
$
PHASE SIV3 X 2 1 3 !
CONST SIV3 : SI%,V : SI,V% : !
$
$PHASE SI2V
$
PHASE SI2V X 2 2 1 !
CONST SI2V : SI : V : !
$
$PHASE SI3V5
$
PHASE SI3V5 X 2 3 5 !
CONST SI3V5 : SI : V : !
$
$PHASE SI5V6
$
PHASE SI5V6 X 2 5 6 !
CONST SI5V6 : SI : V : !
$
$PHASE SI3Y5
$
PHASE SI3Y5 X 2 3 5 !
CONST SI3Y5 : SI : Y : !
$
$PHASE SI4Y5
$
PHASE SI4Y5 X 2 4 5 !
CONST SI4Y5 : SI : Y : !
$
$PHASE SIY
$
PHASE SIY X 2 1 1 !
CONST SIY : SI : Y : !
$
$PHASE SI5Y3_R
$
PHASE SI5Y3_R X 2 5 3 !
CONST SI5Y3_R : SI : Y : !
$
$PHASE SI5Y3_H
$
PHASE SI5Y3_H X 2 5 3 !
CONST SI5Y3_H : SI : Y : !
$
$PHASE SI2Y_R
$
PHASE SI2Y_R X 2 2 1 !
CONST SI2Y_R : SI : Y : !
$
$PHASE SI2Y_H
$
PHASE SI2Y_H X 2 2 1 !
CONST SI2Y_H : SI : Y : !
$
$PHASE SI2ZR
$
PHASE SI2ZR X 2 2 1 !
CONST SI2ZR  : SI : ZR : !
$
$PHASE SI2ZR3
$
PHASE SI2ZR3 X 2 2 3 !
CONST SI2ZR3  : SI : ZR : !
$
$PHASE SI3ZR5
$
PHASE SI3ZR5 X 2 3 5 !
CONST SI3ZR5  : SI : ZR : !
$
$PHASE SI4ZR5
$
PHASE SI4ZR5 X 2 4 5 !
CONST SI4ZR5  : SI : ZR : !
$
$PHASE SIZR
$
PHASE SIZR X 2 1 1 !
CONST SIZR  : SI : ZR : !
$
$PHASE SIZR2
$
PHASE SIZR2 X 2 1 2 !
CONST SIZR2  : SI : ZR : !
$
$PHASE SIZR3
$
PHASE SIZR3 X 2 1 3 !
CONST SIZR3  : SI : ZR : !
$
$PHASE SNTI3
$
PHASE SNTI3 X 2 1 3 !
CONST SNTI3  : SN%,TI : SN,TI% : !
$
$PHASE SNTI2
$
PHASE SNTI2 X 2 1 2 !
CONST SNTI2  : SN : TI : !
$
$PHASE SN3TI5
$
PHASE SN3TI5 X 2 3 5 !
CONST SN3TI5 : SN : TI : !
$
$PHASE SN5TI6
$
PHASE SN5TI6 X 2 5 6 !
CONST SN5TI6 : SN : TI : !
$
$PHASE SN2ZR
$
PHASE SN2ZR X 2 2 1 !
CONST SN2ZR  : SN : ZR : !
$
$PHASE SN3ZR5
$
PHASE SN3ZR5 X 2 3 5 !
CONST SN3ZR5  : SN : ZR : !
$
$PHASE SNZR4
$
PHASE SNZR4 X 2 1 4 !
CONST SNZR4  : SN : ZR : !
$
$PHASE TAU
$
PHASE TAU  X  4  26   6  48  1 !
CONST TAU : MG : AL,MG% : AL%,CU%,MG,ZN% : AL : !
$
$PHASE TI2N
$
PHASE TI2N  X  2  2   1 !
CONST TI2N  : TI : C,N :  !
$
$ PHASE TI3N2
$
PHASE TI3N2  X  2 .71   .29 !
CONSTITUENT TI3N2  :TI : N :  !
$
$PHASE TI4N3
$
PHASE TI4N3  X  2 .685   .315 !
CONSTITUENT TI4N3  :TI : N :  !
$
$PHASE TI2ALN
$
PHASE TI2ALN  X  3  2   1   .82 !
CONSTITUENT TI2ALN  :TI : AL : N :  !
$
$PHASE TI3AL2N2
$
PHASE TI3AL2N2  X  3 3   2   2 !
CONSTITUENT TI3AL2N2  :TI : AL : N :  !
$
$PHASE TI3ALN
$
PHASE TI3ALN  X  3 3   1   .56 !
CONSTITUENT TI3ALN  :TI : AL : N :  !
$
PHASE VPHASE  X 3      5   6   2 !
CONSTITUENT VPHASE   : AL : CU : MG :  !
$
$PHASE V2ZR
$
PHASE V2ZR  X  2 2   1 !
CONSTITUENT V2ZR   : V  : ZR :  !
$
$
$---------------------------------------------------------------
$
$
ASSESSED_SYSTEMS AL-B(;P3 *) AL-C(;P3 *)
  AL-CR(;P3 *) AL-CU(;P3 *)
  AL-FE(;P3 STP:.99/1400/-1 STP:.60/1400/-1) AL-LI(;P3 *)
  AL-MN(;P3 STP:.7/600/1 STP:.7/600/-1)
  AL-SI(;P3 *) AL-SN(;P3 *) AL-Y(;P3 *)
  C-SI(;P3 STP:.95/2000/2 STP:.9995/2000/-2) CR-MN(;P3 *)  CR-SI(;P3 *)
  CU-MG(;P3 *) CU-SI(;P3 *) CU-Y(;P3 STP:.95/800/2)
  CU-ZN(;P3 STP:.45/700/-1)
  FE-MN(;P3 STP:.5/1200/2 STP:.5/1200/1)
  MG-NI(;P3 STP:.95/2000/-2) MG-SI(;P3 *) MG-Y(;P3 *) MN-SI(;P3 *)
  SN-TI(;P3 STP:.76/1800/1)
  SN-ZN(;P3 STP:.95/500/-1) !
$
$
$
$----------------------------------------------------------------
$
$

DEFINE_SYSTEM_DEFAULT ELEMENT 2 !
DEFAULT_COMMAND DEFINE_SYS_ELEMENT VA !
$$$
DEFAULT_COMMAND REJECT-PHASE GAS,AL5FE4 !
$$$
TYPE_DEF X SEQ * !
TYPE_DEF B GES AMEND_PHASE_DESCRIPTION BCC_A2 MAGNETIC -1 0.400, !
$TYPE_DEF D GES AMEND_PHASE_DESCRIPTION BCC_B2 MAGNETIC -1 0.400, !
TYPE_DEF C GES AMEND_PHASE_DESCRIPTION CBCC_A12 MAGNETIC -3 0.280, !
TYPE_DEF F GES AMEND_PHASE_DESCRIPTION FCC_A1 MAGNETIC -3 0.280, !
TYPE_DEF H GES AMEND_PHASE_DESCRIPTION HCP_A3 MAGNETIC -3 0.280, !
TYPE_DEF I GES AMEND_PHASE_DESCRIPTION ALTI MAGNETIC -1 0.400, !
TYPE_DEF J GES AMEND_PHASE_DESCRIPTION ALM_D019 MAGNETIC -3 0.280, !
$ IF/THEN is pycalphad incompatible - Brandon Bocklund 2021-05-29
$TYPE_DEF R IF(AL AND FE) THEN TDB RESTORE_PH AL5FE4 !
TYPE_DEF O GES AMEND_PHASE_DESCRIPTION BCC_B2 DIS_PART BCC_A2,!
$TYPE_DEF Q GES AMEND_PHASE_DESCRIPTION FCC_L12 DIS_PART FCC_A1,!
$
$
$--------------------------------------------------------------------
$
$FUNCTION RTLNP 298.15 95.8337776909*T; 6000 N !
$FUNCTION RTLNP 298.15 8.31451*T*LN(1.E-5*P); 6000.00 N !
$
$--------------------------------------------------------------------
$
$                           UNARY DATA
$
$ ALUMINIUM (GHSERAL for FCC_A1)
$
FUNCTION GHSERAL   298.15 -7976.15+137.093038*T-24.3671976*T*LOG(T)
             -1.884662E-3*T**2-0.877664E-6*T**3+74092*T**(-1);
         700.00 Y -11276.24+223.048446*T-38.5844296*T*LOG(T)
              +18.531982E-3*T**2-5.764227E-6*T**3+74092*T**(-1);
         933.47 Y -11278.378+188.684153*T-31.748192*T*LOG(T)
                              -1230.524E25*T**(-9);  2900.00 N !
$
$FUNCTION GHSERAL  298.15 -7976.15+137.071542*T-24.3671976*T*LOG(T)
$                   -1.884662E-03*T**2-0.877664E-06*T**3+74092*T**(-1);
$          700.00 Y -11276.24+223.02695*T-38.5844296*T*LOG(T)
$
$         +18.531982E-03*T**2-5.764227E-06*T**3+74092*T**(-1);
$          933.60 Y -11277.683+188.661987*T-31.748192*T*LOG(T)
$                   -1234.264E25*T**(-9); 6000.00 N !
$
$---------------------------------------------------------------------------
$
$ BORON  (GHSERBB for BETA_RHOMBO_B)
$
FUNCTION GHSERBB   298.15 -7735.284+107.111864*T-15.6641*T*LOG(T)
   -0.006864515*T**2+6.18878E-07*T**3+370843*T**(-1);
    1100.00  Y -16649.474+184.801744*T-26.6047*T*LOG(T)-7.9809E-04*T**2
     -2.556E-08*T**3+1748270*T**(-1);
    2348.00  Y
   -36667.582+231.336244*T-31.5957527*T*LOG(T)-.00159488*T**2
     +1.34719E-07*T**3+11205883*T**(-1);
      3000.00  Y -21530.653+222.396264*T-31.4*T*LOG(T); 6000.00 N !
$
$-----------------------------------------------------------------------
$
$ CERIUM  (GHSERCE for FCC_A1)
$
FUNCTION  GHSERCE 298.15 -7160.519+84.23022*T-22.3664*T*LOG(T)
     -0.0067103*T**2-3.20773E-07*T**3-18117*T**(-1);
      1000.0 Y -79678.506+659.4604*T-101.3224803*T*LOG(T)
     +.026046487*T**2-1.9302976E-06*T**3+11531707*T**(-1);
      2000.00 Y  -14198.639+190.370192*T-37.6978*T*LOG(T); 4000.00 N !
$
$-----------------------------------------------------------------------
$
$ CHROMIUM  (GHSERCR for BCC_A2)
$
FUNCTION GHSERCR    298.15
      -8856.94+157.48*T-26.908*T*LOG(T)+1.89435E-3*T**2
                      -1.47721E-6*T**3+139250*T**(-1);
      2180.00 Y -34869.344+344.18*T-50*T*LOG(T)-2885.26E29*T**(-9);
                       6000.00 N !
$
$-----------------------------------------------------------------------
$
$ COPPER (GHSERCU for FCC_A1)
$
$
FUNCTION GHSERCU   298.15   -7770.458+130.485235*T-24.112392*T*LOG(T)
                            -2.65684E-3*T**2+0.129223E-6*T**3
                            +52478*T**(-1);  1357.77 Y
                            -13542.026+183.803828*T-31.38*T*LOG(T)
                            +364.167E27*T**(-9);  3200.00 N !
$
$-----------------------------------------------------------------------
$
$ GRAPHITE (GHSERCC for GRAPHITE)
$
FUNCTION GHSERCC    298.15
     -17368.441+170.73*T-24.3*T*LOG(T)-4.723E-04*T**2
     +2562600*T**(-1)-2.643E+08*T**(-2)+1.2E+10*T**(-3); 6000.00 N !
$
$-----------------------------------------------------------------------
$
$ IRON   (GHSERFE for BCC_A2 paramagnetic)
$
FUNCTION GHSERFE  298.15  1225.7+124.134*T-23.5143*T*LOG(T)
                          -4.39752E-3*T**2-0.058927E-6*T**3
                          +77359*T**(-1); 1811.00 Y
                           -25383.581+299.31255*T-46*T*LOG(T)
                          +2296.03E28*T**(-9);  6000.00 N !
$
$------------------------------------------------------------------------
$
$ HAFNIUM (GHSERHF for HAFNIUM)
$
FUNCTION GHSERHF  298.15   -6987.297+110.744026*T-22.7075*T*LN(T)
             -.004146145*T**2-4.77E-10*T**3-22590*T**(-1); 2506.00 Y
             -1446776.329+6193.609991*T-787.5363829*T*LN(T)
             +.1735215*T**2-7.575759E-06*T**3+
               5.01742495E+08*T**(-1); 6000.0 N !
$------------------------------------------------------------------------
$
$
$ LITHIUM    (GHSERLI FOR BCC_A2)
$
FUNCTION GHSERLI  200.00  -10583.817+217.637482*T-38.940488*T*LOG(T)
                          +35.466931E-3*T**2-19.869816E-6*T**3
                          +159994*T**(-1);   453.60 Y
      -559579.123+10547.879893*T-1702.8886493*T*LOG(T)
                          +2258.329444E-3*T**2-571.066077E-6*T**3
                          +33885874*T**(-1);   500.00 Y
                          -9062.994+179.278285*T-31.2283718*T*LOG(T)
                          +2.633221E-3*T**2-0.438058E-6*T**3
                          -102387*T**(-1);  3000.00 N !
$
$------------------------------------------------------------------------
$
$ MAGNESIUM  (GHSERMG FOR HCP_A3)
$
FUNCTION GHSERMG   298.15 -8367.34+143.675547*T-26.1849782*T*LOG(T)
                          +0.4858E-3*T**2-1.393669E-6*T**3
                          +78950*T**(-1);   923.00 Y
                          -14130.185+204.716215*T-34.3088*T*LOG(T)
                          +1038.192E25*T**(-9);  3000.00 N !
$
$--------------------------------------------------------------------
$
$ MANGANESE (GHSERMN FOR CBCC_A12)
$
FUNCTION GHSERMN 298.15 -8115.28+130.059*T-23.4582*T*LOG(T)
                             -7.34768E-3*T**2+69827*T**(-1); 1519 Y
                             -28733.41+312.2648*T-48*T*LOG(T)
                             +1656.847E27*T**(-9); 6000.00 N !
$
$
$ --------------------------------------------------------------------
$
$ MOLYBDENUM (GHSERMO FOR BCC_A2)
$
FUNCTION GHSERMO   298.15 -7746.302+131.9197*T-23.56414*T*LN(T)
                   -3.443396E-3*T**2+0.566283E-6*T**3+65812*T**(-1)
                   -0.130927E-9*T**4;
        2896.00 Y  -30556.41+283.559746*T-42.63829*T*LN(T)
                   -4849.315E30*T**(-9);  5000.00 N !
$
$-------------------------------------------------------------------
$
$ NITROGEN (GHSERNN for monoatomic N2 )
$
FUNCTION GHSERNN  298.15
  -3750.675-9.45425*T-12.7819*T*LOG(T)-.00176686*T**2
                       +2.681E-09*T**3-32374*T**(-1);
             950.00  Y
  -7358.85+17.2003*T-16.3699*T*LOG(T)-6.5107E-04*T**2
                       +3.0097E-08*T**3+563070*T**(-1);
            3350.00  Y
  -16392.8+50.26*T-20.4695*T*LOG(T)+2.39754E-04*T**2
                       -8.333E-09*T**3+4596375*T**(-1); 6000.00 N !
$
$------------------------------------------------------------------------
$
$ NEODYMIUM (GHSERND for DCHP)
$
FUNCTION GHSERND 298.15  -8402.93+111.10239*T-27.0858*T*LOG(T)
                +5.56125E-04*T**2-2.6923E-06*T**3+34887*T**(-1);
       900.00 Y -6984.083+83.662617*T-22.7536*T*LOG(T)
                           -0.00420402*T**2-1.802E-06*T**3;
      1128.00 Y  -225610.846+1673.04075*T-238.182873*T*LOG(T)
     +0.078615997*T**2-6.048207E-06*T**3+38810350*T**(-1); 1800.00 N !
$
$------------------------------------------------------------------------

$
$
$ NIOBIUM (GHSERNB FOR BCC_A2)
$
FUNCTION GHSERNB  298.15 -8519.353+142.045475*T-26.4711*T*LN(T)
          +2.03475E-04*T**2-3.5012E-07*T**3+93399*T**(-1);
      2750.00  Y -37669.3+271.720843*T-41.77*T*LN(T)
     +1.528238E+32*T**(-9); 6000.00 N !
$
$------------------------------------------------------------------------
$
$ NICKEL (GHSERNI FOR FCC_A1)
$
FUNCTION GHSERNI  298.15
   -5179.159+117.854*T-22.096*T*LOG(T)-4.8407E-03*T**2;
            1728.00 Y -27840.655+279.135*T-43.10*T*LOG(T)
                    +1.12754E+31*T**(-9); 6000.00 N !
$
$------------------------------------------------------------------------
$
$ OXYGEN (GHSEROO FOR GA
FUNCTION GHSEROO  298.15  -3480.87-25.503038*T-11.136*T*LN(T)
     -.005098888*T**2+6.61846E-07*T**3-38365*T**(-1);  1.00000E+03  Y
      -6568.763+12.65988*T-16.8138*T*LN(T)-5.95798E-04*T**2+6.781E-09*T**3
     +262905*T**(-1);  3.30000E+03  Y
      -13986.728+31.259625*T-18.9536*T*LN(T)-4.25243E-04*T**2
     +1.0721E-08*T**3+4383200*T**(-1);  6000.00 N !
$
$------------------------------------------------------------------------
$
$ SILICON  (GHSERSI for DIAMOND_A4)
$
FUNCTION GHSERSI  298.15   -8162.609+137.236859*T-22.8317533*T*LOG(T)
                           -1.912904E-3*T**2-0.003552E-6*T**3
                           +176667*T**(-1);  1687.00 Y
                           -9457.642+167.281367*T-27.196*T*LOG(T)
                           -420.369E28*T**(-9);  3600.00 N !
$
$------------------------------------------------------------------------
$
$ TANTALUM (GHSERTA FOR BCC_A2)
$
FUNCTION GHSERTA 298.15 -7285.889+119.139858*T-23.7592624*T*LN(T)
     -.002623033*T**2+1.70109E-07*T**3-3293*T**(-1);
      1300.00 Y -22389.955+243.88676*T-41.137088*T*LN(T)
     +.006167572*T**2-6.55136E-07*T**3+2429586*T**(-1);
      2500.00 Y +229382.886-722.59722*T+78.5244752*T*LN(T)
     -.017983376*T**2+1.95033E-07*T**3-93813648*T**(-1);
      3258.00 Y -963392.734+2773.7774*T-337.227976*T*LN(T)
     +.039791303*T**2-9.74251E-07*T**3+5.09949511E+08*T**(-1); 6000.00 N !

$------------------------------------------------------------------------
$
$ TIN (GHSERSN for BCT_A5)
$
FUNCTION GHSERSN  100.00   -7958.517+122.765451*T-25.858*T*LOG(T)
                           +0.51185E-3*T**2-3.192767E-6*T**3
                           +18440*T**(-1);   250.00 Y
                           -5855.135+65.443315*T-15.961*T*LOG(T)
                           -18.8702E-3*T**2+3.121167E-6*T**3
                           -61960*T**(-1);   505.08 Y
                           2524.724+4.005269*T-8.2590486*T*LOG(T)
                           -16.814429E-3*T**2+2.623131E-6*T**3
                           -1081244*T**(-1)-123.07E23*T**(-9); 800.00 Y
                           -8256.959+138.99688*T-28.4512*T*LOG(T)
