Repository: vertical-cloud-lab/byu-vcl

# byu-vcl
Vertical Cloud Lab @ BYU

- [3D Printing SOP (Bambu Lab H2D, incl. multi-material PLA + TPU)](3d-printing-sop.md)
- [Thermo-Calc input for the 100 g ultrasonic atomization mixture](thermo-calc-100g-mixture-composition.md)
- [Alloy physics engine, tried on lab hardware: VLM tray accelerations, closed-loop powder dosing, the doser's funnel](sim/alloy-engine/README.md)

File: powder-acquisition/cost507.tdb (part 7 of 8)
$
$PARAMETER G(SI2V,SI:V;0)  298.15 -1.239E+05+10.62*T+2.0*GHSERSI
$                                 +GHSERV; 6000.00  N !
$
PARAMETER G(SI2V,SI:V;0)  298.15 -1.4316E+05+401.98*T-67.80*T*LOG(T)
           -7.500E-03*T**2+3.3E+05*T**(-1); 6000.00 N !
$
$PHASE SI3V5
$
$PARAMETER G(SI3V5,SI:V;0)  298.15 -4.2E+05+34.44*T+3.0*GHSERSI
$                                  +5.0*GHSERV; 6000.00 N !
$
PARAMETER G(SI3V5,SI:V;0)  298.15 -5.04E+05+1259.03*T-211.04*T*LOG(T)
           -7.480E-03*T**2+1.6800E+06*T**(-1); 6000.00 N !
$
$PHASE SI5V6
$
$PARAMETER G(SI5V6,SI:V;0)  298.15 -5.555E+05+49.599*T+5.0*GHSERSI
$                                  +6.0*GHSERV; 6000.00 N !
$
PARAMETER G(SI5V6,SI:V;0)  298.15
             -6.41675E+05+1665.98*T-280.28*T*LOG(T)
           -1.3915E-02*T**2+2.3100E+06*T**(-1); 6000.00 N !
$
$-------------------------------------------------------------------
$
$                          SYSTEM  SI-Y  (D9)
$
$                          ------------
$
$PHASE BCC_A2
$
PARAMETER G(BCC_A2,SI,Y:VA;0) 298.15 80.0*T; 6000.00 N !
$
$PHASE HCP_A3
$
PARAMETER G(HCP_A3,SI,Y:VA;0) 298.15 80.0*T; 6000.00 N !
$
$PHASE LIQUID
$
PARAMETER G(LIQUID,SI,Y;0)  298.15 -212656.12+25.83471*T; 6000.00 N !
PARAMETER G(LIQUID,SI,Y;1)  298.15  13977.08-31.08941*T; 6000.00 N !
PARAMETER G(LIQUID,SI,Y;2)  298.15   62049.23-50.31476*T; 6000.00 N !
$
$PHASE SI3Y5
$
PARAMETER G(SI3Y5,SI:Y;0) 298.15 -588000+76*T
                                  +3*GHSERSI+5*GHSERY; 6000.0 N !
$
$PHASE SI4Y5
$
PARAMETER G(SI4Y5,SI:Y;0) 298.15 -697950.0+86.72688*T
                             +4.0*GHSERSI+5.0*GHSERY; 6000.00 N !
$
$
$PHASE SIY
$
PARAMETER G(SIY,SI:Y;0) 298.15 -160700.0+19.8*T
                             +GHSERSI+GHSERY; 6000.00 N !
$
$PHASE SI5Y3_R
$
PARAMETER G(SI5Y3_R,SI:Y;0) 298.15 -607356.0+84.0*T
                             +5.0*GHSERSI+3.0*GHSERY; 6000.00 N !
$
$PHASE SI5Y3_H
$
$PARAMETER G(SI5Y3_H,SI:Y;0) 298.15 -601572.0+84.0*T
$                             +5.0*GHSERSI+3.0*GHSERY; 6000.00 N !
PARAMETER G(SI5Y3_H,SI:Y;0) 298.15 -601572.0+76.0*T
                             +5.0*GHSERSI+3.0*GHSERY; 6000.00 N !
$
$PHASE SI2Y_H
$
PARAMETER G(SI2Y_H,SI:Y;0) 298.15 -214632.0+28.5*T
                             +2.0*GHSERSI+GHSERY; 6000.00 N !
$
$PHASE SI2Y_R
$
$PARAMETER G(SI2Y_R,SI:Y;0) 298.15 -214920.1+31.5*T
$                             +2.0*GHSERSI+GHSERY; 6000.00 N !
PARAMETER G(SI2Y_R,SI:Y;0) 298.15 -219201.1+31.5*T
                             +2.0*GHSERSI+GHSERY; 6000.00 N !
$
$
$-------------------------------------------------------------------
$
$                          SYSTEM  SI-ZN (M.H.G. JACOBS,RWTH AC.)
$
$                          ------------
$
$
$
$PHASE DIAMOND_A4
$
PARAMETER G(DIAMOND_A4,SI,ZN;0)  298.15 100*T; 6000.0 N !
$
$PHASE BCC_A2
$
PARAMETER G(BCC_A2,SI,ZN:VA;0)  298.15 80*T; 6000.0 N !
$
$PHASE HCP_A3
$
PARAMETER G(HCP_A3,SI,ZN:VA;0)  298.15 80*T; 6000.0 N !
$
$mhr one line
PARAMETER G(HCP_ZN,SI,ZN:VA;0) 298.15 80*T; 6000.00 N !
$
$PHASE FCC_A1
$
PARAMETER G(FCC_A1,SI,ZN:VA;0)  298.15 80*T; 6000.0 N !
$
$PHASE LIQUID
$
PARAMETER G(LIQUID,SI,ZN;0)  298.15 7829.25; 6000.00 N !
PARAMETER G(LIQUID,SI,ZN;1)  298.15 -3338.18; 6000.00 N !
PARAMETER G(LIQUID,SI,ZN;2)  298.15 -891.33; 6000.00 N !
$
$
$-------------------------------------------------------------------
$
$          SYSTEM  SI-ZR (C. GUENEAU, C. SERVANT, I. ANSARA,N. DUPIN)
$
$                          ------------
$
$
$
$PHASE BCC_A2
$
PARAMETER G(BCC_A2,SI,ZR:VA;0)  298.15 80*T; 6000.0 N !
$
$PHASE FCC_A1
$
PARAMETER G(FCC_A1,SI,ZR:VA;0)  298.15 80*T; 6000.0 N !
$
$PHASE HCP_A3
$
PARAMETER G(HCP_A3,SI,ZR:VA;0)  298.15 80*T; 6000.0 N !
$
$PHASE LIQUID
$
PARAMETER G(LIQUID,SI,ZR;0)  298.15  -190000+1.6895515E+01*T;  6000.00 N !
PARAMETER G(LIQUID,SI,ZR;1)  298.15  1.4525747E+01*T;   6000.00 N !
$
$PHASE SI2ZR
$
PARAMETER G(SI2ZR,SI:ZR;0)  298.15  -1.8933205E+05+3.5493695E+02*T
  -63.16867*T*LOG(T)-0.00767745*T**2+139751.1*T**(-1)-1.97204833E-11*T**3;
                                                   6000.00 N !
$
$PHASE SI2ZR3
$
PARAMETER G(SI2ZR3,SI:ZR;0)  298.15  -4.9399062E+05+8.4444793E+02*T
  -140.103*T*LOG(T)-0.003701*T**2+1.02833333E-07*T**3+1167755*T**(-1);
                                                   6000.00 N !
$
$PHASE SI3ZR5
$
PARAMETER G(SI3ZR5,SI:ZR;0)  298.15
       -6.8514678E+05+1044.78*T-187*T*LOG(T)
  -0.0161754*T**2+5.22283E-08*T**3+381210*T**(-1); 6000.00 N !
$
$PHASE SI4ZR5
$
PARAMETER G(SI4ZR5,SI:ZR;0)  298.15   -8.8074311E+05+1.4336580E+03*T
  -240.256*T*LOG(T)-0.0109481*T**2+6.59118333E-07*T**3+2006425*T**(-1);
                                                  6000.00 N !
$
$PHASE SIZR
$
PARAMETER G(SIZR,SI:ZR;0)  298.15  -1.8220340E+05+2.5851454E+02*T
    -45.18631*T*LOG(T)-0.004393865*T**2+5.49699E-11*T**3+148517.5*T**(-1);
                                                  6000.00 N !
$
$PHASE SIZR2
$
PARAMETER G(SIZR2,SI:ZR;0)  298.15 -2.5531783E+05+4.1176673E+02*T
   -72.43244*T*LOG(T)-0.00546177*T**2-4.0442633E-09*T**3+306730.45*T**(-1);
                                                  6000.00 N !
$
$PHASE SIZR3
$
PARAMETER G(SIZR3,SI:ZR;0) 298.15  -2.7039816E+05+4.5733000E+02*T
  -82.328*T*LOG(T)-0.0263963*T**2+1.54326E-06*T**3-34700*T**(-1);
                                                  6000.00 N !
$
$------------------------------------------------------------------------
$
$                          SYSTEM  SN-ZN ( D3 )
$
$
$
$PHASE BCC_A2
$
PARAMETER G(BCC_A2,SN,ZN:VA;0)  298.15 6514.76+25.70957*T; 6000.00 N !
$
$PHASE BCT_A5
$
PARAMETER G(BCT_A5,SN,ZN;0)  298.15 6514.76+25.70957*T; 6000.00 N !
$
$PHASE FCC_A1
$
PARAMETER G(FCC_A1,SN,ZN:VA;0)  298.15 80*T; 6000.00 N !
$
$PHASE HCP_A3
$
$mhr one line
PARAMETER G(HCP_ZN,SN,ZN:VA;0)  298.15 33438.94-11.14466*T; 6000.00 N !
$
PARAMETER G(HCP_A3,SN,ZN:VA;0)  298.15 33438.94-11.14466*T; 6000.00 N !
$
$PHASE LIQUID
$
PARAMETER G(LIQUID,SN,ZN;0)  298.15
                  19314.64-75.89939*T+8.751396*T*LOG(T); 6000.00 N !
PARAMETER G(LIQUID,SN,ZN;1)  298.15 -5696.28+4.20198*T; 6000.00 N !
PARAMETER G(LIQUID,SN,ZN;2)  298.15 1037.22+0.98362*T; 6000.00 N !
$
$-------------------------------------------------------------------
$
$                          SYSTEM  SN-TI (UK1) (F. HAYES)
$
$                          ------------
$
$PHASE BCC_A2
$
PARAMETER G(BCC_A2,SN,TI:VA;0) 298.15 -115000.00+6.77583*T; 3000.00 N !
PARAMETER G(BCC_A2,SN,TI:VA;1) 298.15 45000.00+1.58018*T; 3000.00 N !
$
$PHASE BCT_A5
$
PARAMETER G(BCT_A5,SN,TI;0) 298.15 50000.00; 3000.00 N !
$
$PHASE HCP_A3
$
PARAMETER G(HCP_A3,SN,TI:VA;0) 298.15 -111502.08+1.8068*T; 3000.00 N !
PARAMETER G(HCP_A3,SN,TI:VA;1) 298.15  43871.41+2.08175*T; 3000.00 N !
$
$PHASE LIQUID
$
PARAMETER G(LIQUID,SN,TI;0) 298.15 -90206.13-5.55089*T; 3000.00 N !
PARAMETER G(LIQUID,SN,TI;1) 298.15 44395.59-6.09746*T; 3000.00 N !
$
$PHASE SNTI3
$
PARAMETER G(SNTI3,SN:SN;0) 298.15 4.0*GHSERSN+4; 3000.00 N !
PARAMETER G(SNTI3,SN:TI;0) 298.15 -193466.8+35.74052*T
                              +GLIQSN+3.0*GLIQTI; 3000.00 N !
PARAMETER G(SNTI3,TI:SN;0) 298.15 300000-200*T
                              +3.0*GLIQSN+GLIQTI; 3000.00 N !
PARAMETER G(SNTI3,TI:TI;0) 298.15 4.0*GHSERTI+4; 6000.00 N !
PARAMETER G(SNTI3,SN:SN,TI;0) 298.15 400000-40.0*T; 3000.00 N !
PARAMETER G(SNTI3,SN,TI:SN;0) 298.15 400000+00.0*T; 3000.00 N !
PARAMETER G(SNTI3,SN,TI:TI;0) 298.15 200000-108.000*T; 3000.00 N !
PARAMETER G(SNTI3,TI:SN,TI;0) 298.15 600000+40.0*T; 3000.00 N !
$
$PHASE SNTI2
$
PARAMETER G(SNTI2,SN:TI;0) 298.15 -152700.00+26.80539*T
                         +GLIQSN+2.0*GLIQTI; 3000.00 N !
$
$PHASE SN3TI5
$
PARAMETER G(SN3TI5,SN:TI;0) 298.15 -398000.00+64.8*T
                         +3.0*GLIQSN+5.0*GLIQTI; 3000.00 N !
$
$PHASE SN5TI62
$
PARAMETER G(SN5TI6,SN:TI;0) 298.15 -525800.00+77.0*T
                         +5.0*GLIQSN+6.0*GLIQTI; 3000.00 N !
$
$
$
$-------------------------------------------------------------------
$
$                          SYSTEM  SN-ZR (GTT)
$
$                          ------------
$
$PHASE BCC_A2
$
PARAMETER L(BCC_A2,SN,ZR:VA;0) 298.15 -101199.78-71.129857*T; 6000.00 N !
PARAMETER G(BCC_A2,SN,ZR:VA;1) 298.15 +55000.0; 6000.00 N !
PARAMETER G(BCC_A2,SN,ZR:VA;2) 298.15 +26102.296; 6000.00 N !
$
$
$PHASE HCP_A3
$
PARAMETER G(HCP_A3,SN,ZR:VA;0)  298.15  -160000-31*T; 6000.00 N !
PARAMETER G(HCP_A3,SN,ZR:VA;1)  298.15 151800; 6000.00 N !
PARAMETER G(HCP_A3,SN,ZR:VA;2)  298.15 129900; 6000.00 N !
$
$
$PHASE LIQUID
$
PARAMETER L(LIQUID,SN,ZR;0)  298.15  -45520.535-95.459986*T; 6000.00 N !
PARAMETER L(LIQUID,SN,ZR;1)  298.15  -80000.000+82.115263*T; 6000.00 N !
PARAMETER L(LIQUID,SN,ZR;2)  298.15  -120000.00+80.027343*T; 6000.00 N !
$
$PHASE SN2ZR
$
PARAMETER G(SN2ZR,SN:ZR;0)  298.15   -2.6710477E+05
             +4.9208888E+02*T-8.6403930E+01*T*LN(T)
             -2.2260000E-03*T**2+6.1800000E+05*T**(-1); 6000.00 N !
$
$PHASE SN3ZR5
$
PARAMETER G(SN3ZR5,SN:ZR;0)  2.98150E+02  -7.6937945E+05
             +1.1318642E+03*T-2.1711793E+02*T*LN(T)
             -2.4041470E-02*T**2+1.6480000E+06*T**(-1); 6000.00 N !
$
$PHASE SNZR4
$
PARAMETER G(SNZR4,SN:ZR;0)  2.98150E+02  -2.7045677E+05
             +6.0212448E+02*T+-1.2299764E+02*T*LN(T)
             -8.8310900E-03*T**2; 6000.00 N !
$
$------------------------------------------------------------------------
$
$                          SYSTEM  TA-TI (UK)
$
$PHASE LIQUID
$
PARAMETER L(LIQUID,TA,TI;0) 298.15 1000; 6000.00 N !
PARAMETER L(LIQUID,TA,TI;1) 298.15 -7000; 6000.00 N !
$
$PHASE BCC_A2
$
PARAMETER L(BCC_A2,TA,TI:VA;0) 298.15 12000; 6000.00 N !
PARAMETER L(BCC_A2,TA,TI:VA;1) 298.15 -2500; 6000.00 N !
$
$PHASE BCC_B2
$Lines below with splitting
FUNCTION TATIB2  298.15 2500; 6000.00 N !
$
PARAMETER G(BCC_B2,TI:TA:VA;0) 298.15 2.0*TATIB2; 6000.00 N !
PARAMETER G(BCC_B2,TA:TI:VA;0) 298.15 2.0*TATIB2; 6000.00 N !
$
$PHASE FCC_A1
$
PARAMETER L(FCC_A1,TA,TI:VA;0) 298.15 8500; 6000.00 N !
$
$PHASE HCP_A3
$
PARAMETER L(HCP_A3,TA,TI:VA;0) 298.15 8500; 6000.00 N !
$
$PHASE ALM_D019
$
PARAMETER G(ALM_D019,TI:TA;0) 298.15 +6376+3*GHSERTI+GHCPTA; 6000.00 N !
PARAMETER G(ALM_D019,TA:TI;0) 298.15 +6376+3*GHCPTA+GHSERTI; 6000.00 N !
PARAMETER L(ALM_D019,TA,TI:TA;0) 298.15 19128; 6000.00 N !
PARAMETER L(ALM_D019,TA,TI:TI;0) 298.15 19128; 6000.00 N !
PARAMETER L(ALM_D019,TA:TA,TI;0) 298.15 2128; 6000.00 N !
PARAMETER L(ALM_D019,TI:TA,TI;0) 298.15 2128; 6000.00 N !
$
$PHASE AL3M_D022
$
PARAMETER G(AL3M_D022,TI:TA;0)  298.15  +3*GFCCTI+GFCCTA; 6000.00 N !
$
$PHASE ALTI
$
PARAMETER G(ALTI,TI:TA;0) 298.15 +4250+GFCCTI+GFCCTA; 6000.00 N !
PARAMETER G(ALTI,TA:TI;0) 298.15 +4250+GFCCTA+GFCCTI; 6000.00 N !
PARAMETER L(ALTI,TA,TI:TA;0) 298.15 4250; 6000.00 N !
PARAMETER L(ALTI,TA:TA,TI;0) 298.15 4250; 6000.00 N !
PARAMETER L(ALTI,TI:TA,TI;0) 298.15 4250; 6000.00 N !
PARAMETER L(ALTI,TA,TI:TI;0) 298.15 4250; 6000.00 N !
$
$------------------------------------------------------------------------
$
$                          SYSTEM  TI-V (UK1)
$
$                          -------------------
$
$
$PHASE ALTI
$
PARAMETER G(ALTI,TI:V;0) 298.15 245018.5
                                 +GFCCTI+GFCCV; 6000.00 N !
PARAMETER G(ALTI,V:TI;0) 298.15 245018.5
                                 +GFCCTI+GFCCV; 6000.00 N !
$
$PHASE ALM_D019
$
PARAMETER G(ALM_D019,TI:V;0) 298.15 82314.05
                                 +3.0*GHSERTI+GHSERV; 6000.00 N !
PARAMETER G(ALM_D019,V:TI;0) 298.15 82314.05
                                 +GHSERTI+3.0*GHSERV; 6000.00 N !
PARAMETER G(ALM_D019,TI,V:TI;0) 298.15 1.0E-5; 6000.00 N !
PARAMETER G(ALM_D019,TI:TI,V;0) 298.15 1.0E-5; 6000.00 N !
$
$PHASE BCC_A2
$
$THREE FOLLOWING LINES NEW PARAMETERS SENT BY NIGEL JUNE 1992
PARAMETER G(BCC_A2,TI,V:VA;0)  298.15 10500-1.5*T; 6000.00 N !
PARAMETER G(BCC_A2,TI,V:VA;1)  298.15 2000; 6000.00 N !
PARAMETER G(BCC_A2,TI,V:VA;2)  298.15 1000; 6000.00 N !
$
$PARAMETER G(BCC_A2,TI,V:VA;0)  298.15 14000; 6000.00 N !
$PARAMETER G(BCC_A2,TI,V:VA;2)  298.15 1500; 6000.00 N !
$
$PHASE FCC_A1
$
PARAMETER G(FCC_A1,TI,V:VA;0)  298.15 23400; 6000.00 N !
$
$PHASE HCP_A3
$
$FOLLOWING LINE NEW PARAMETERS SENT BY NIGEL JUNE 1992
PARAMETER G(HCP_A3,TI,V:VA;0)  298.15 20000; 6000.00 N !
$
$PARAMETER G(HCP_A3,TI,V:VA;0)  298.15 23400; 6000.00 N !
$
$PHASE LIQUID
$
$TWO FOLLOWING LINES NEW PARAMETERS SENT BY NIGEL JUNE 1992
PARAMETER G(LIQUID,TI,V;0)  298.15 1400; 6000.00 N !
PARAMETER G(LIQUID,TI,V;1)  298.15 4100; 6000.00 N !
$
$PARAMETER G(LIQUID,TI,V;0)  298.15 7600; 6000.00 N !
$PARAMETER G(LIQUID,TI,V;1)  298.15 2200; 6000.00 N !
$
$------------------------------------------------------------------------
$
$                          SYSTEM  TI-W (UK1)
$
$                          -------------------
$
$
$
$PHASE ALM_D019
$
$PARAMETER G(ALM_D019,TI:W;0)  298.15 24404+3*GHSERTI+GHCPW; 6000.00 N !
$PARAMETER G(ALM_D019,W:TI;0)  298.15 24404+GHSERTI+3*GHCPW; 6000.00 N !
PARAMETER G(ALM_D019,TI:W;0)  298.15 26832+3*GHSERTI+GHCPW; 6000.00 N !
PARAMETER G(ALM_D019,W:TI;0)  298.15 26832+GHSERTI+3*GHCPW; 6000.00 N !
PARAMETER L(ALM_D019,TI,W:TI;0) 298.15 80492; 6000.00 N !
PARAMETER L(ALM_D019,TI,W:W;0)  298.15 80492; 6000.00 N !
PARAMETER L(ALM_D019,TI:TI,W;0) 298.15  8944; 6000.00 N !
PARAMETER L(ALM_D019,W:TI,W;0)  298.15  8944; 6000.00 N !
$
$
$PHASE ALTI
$
PARAMETER G(ALTI,TI:W;0)  298.15 16914+GFCCTI+GFCCW; 6000.00 N !
PARAMETER G(ALTI,W:TI;0)  298.15 16914+GFCCTI+GFCCW; 6000.00 N !
PARAMETER L(ALTI,TI,W:TI;0)  298.15 16914; 6000.00 N !
PARAMETER L(ALTI,TI,W:W;0)  298.15 16914; 6000.00 N !
PARAMETER L(ALTI,TI:TI,W;0)  298.15 16914; 6000.00 N !
PARAMETER L(ALTI,W:TI,W;0)  298.15 16914; 6000.00 N !
$
$PHASE BCC_A2
$
PARAMETER G(BCC_A2,TI,W:VA;0)  298.15 3957+13.033*T; 6000.00 N !
PARAMETER G(BCC_A2,TI,W:VA;1)  298.15 10640-4.464*T; 6000.00 N !
$
$PHASE FCC_A1
$
PARAMETER G(FCC_A1,TI,W:VA;0)  298.15 33825; 6000.00 N !
$
$PHASE HCP_A3
$
PARAMETER G(HCP_A3,TI,W:VA;0)  298.15 35774; 6000.00 N !
$
$PHASE LIQUID
$
PARAMETER G(LIQUID,TI,W;0)  298.15 28392; 6000.00 N !
PARAMETER G(LIQUID,TI,W;1)  298.15 -4282; 6000.00 N !
$
$
$-----------------------------------------------------------------------
$
$                        SYSTEM V-ZR (GTT)
$
$
$PHASE BCC_A2
$
PARAMETER G(BCC_A2,V,ZR:VA;0)  298.15 2.1876E+04+7.76081*T; 6000.00 N !
PARAMETER G(BCC_A2,V,ZR:VA;1)  298.15 8.99572E+03-8.9680E-01*T; 6000.00 N !
$
$PHASE HCP_A3
$
PARAMETER G(HCP_A3,V,ZR:VA;0)  298.15 2.9007E+04-7.2944*T; 6000.00 N !
$
$PHASE LIQUID
$
PARAMETER G(LIQUID,V,ZR;0)  298.15 -2.3986E+04+1.9338E+01*T; 6000.00 N !
PARAMETER G(LIQUID,V,ZR;1)  298.15 -2.05835E+03+3.289*T; 6000.00 N !
$
$PHASE V2ZR
$
PARAMETER G(V2ZR,V:ZR;0)  298.15 -63100+26.83*T+2*GLIQV+GLIQZR; 6000.00 N !

$***********************************************************************

$
$                          TERNARY SYSTEMS
$
$
$-----------------------------------------------------------------------
$
$                        SYSTEM AL-C-SI (D9)
$
$                ( J. Groebner, H. L. Lukas, and F. Aldinger,
$                 "Thermodynamic Calculation of the Al-Si-C System",
$                  Calphad 20 (1996) 247-254.)
$                        Data sent Sept. 97
$
$
$
$                        --------------------
$
$$
$PHASE AL8SIC7
$
PARAMETER G(AL8SIC7,AL:SI:C;0) 298.15  -686400.0+2212.8*T
            -344.434112*T*LOG(T)-4.544832E-2*T**2+5.68E+6*T**(-1)
            +3.2E-6*T**3; 6000.00 N !
$
$PHASE AL4SIC4
$
PARAMETER G(AL4SIC4,AL:SI:C;0) 298.15  -380700.0+1233.0*T
            -193.902723*T*LOG(T)-1.7517573E-2*T**2+3.24E+6*T**(-1)
            +9.0E-7*T**3; 6000.00 N !
$
$-----------------------------------------------------------------------
$
$                        SYSTEM AL-CR-TI (UK1)
$
$                        --------------------
$
$---------Data for AlTi, AlM_D019,AL3M_D022 and Laves_C14 from Alan
$
$PHASE ALTI
$
$PARAMETER L(ALTI,AL:CR,TI;0) 298.15 1.0E-4; 6000.00 N !
$PARAMETER L(ALTI,CR,TI:AL;0) 298.15 1.0E-4; 6000.00 N !
$PARAMETER L(ALTI,CR:AL,TI;0) 298.15 1.0E-4; 6000.00 N !
$PARAMETER L(ALTI,AL,TI:CR;0) 298.15 1.0E-4; 6000.00 N !
$PARAMETER L(ALTI,TI:AL,CR;0) 298.15 1.0E-4; 6000.00 N !
$PARAMETER L(ALTI,AL,CR:TI;0) 298.15 1.0E-4; 6000.00 N !
$
$PHASE ALM_D019
$
$PARAMETER L(ALM_D019,AL:CR,TI;0) 298.15 1.0E-4; 6000.00 N !
$PARAMETER L(ALM_D019,CR,TI:AL;0) 298.15 1.0E-4; 6000.00 N !
$PARAMETER L(ALM_D019,CR:AL,TI;0) 298.15 1.0E-4; 6000.00 N !
$PARAMETER L(ALM_D019,AL,TI:CR;0) 298.15 1.0E-4; 6000.00 N !
$PARAMETER L(ALM_D019,TI:AL,CR;0) 298.15 1.0E-4; 6000.00 N !
$PARAMETER L(ALM_D019,AL,CR:TI;0) 298.15 1.0E-4; 6000.00 N !
$
$PHASE AL3M_D022
$
$PARAMETER G(AL3M_D022,AL:CR,TI;0) 298.15 1.0E-4; 6000.00 N !
$
$PHASE LAVES_C14
$
$PARAMETER G(LAVES_C14,AL,CR:TI;0) 298.15 -61000; 6000.00 N !
$
$PHASE FCC_L12
$
$PARAMETER G(FCC_L12,AL,CR:TI:VA;0) 298.15 1.0E-4; 6000.00 N !
$PARAMETER G(FCC_L12,TI:AL,CR:VA;0) 298.15 1.0E-4; 6000.00 N !
$PARAMETER G(FCC_L12,AL,TI:CR:VA;0) 298.15 2*U1ALTI; 6000.00 N !
$PARAMETER G(FCC_L12,CR:AL,TI:VA;0) 298.15 1.0E-4; 6000.00 N !
$PARAMETER G(FCC_L12,CR,TI:AL:VA;0) 298.15 1.0E-4; 6000.00 N !
$PARAMETER G(FCC_L12,AL:CR,TI:VA;0) 298.15 1.0E-4; 6000.00 N !
$
$-----------------------------------------------------------------------
$
$                        SYSTEM AL-CU-LI (UK1)
$
$                        --------------------
$
$PHASE LIQUID
$
PARAMETER G(LIQUID,AL,CU,LI;0) 298.15  -100000; 6000.00 N !
$
$PHASE ALCULI_R
$
PARAMETER G(ALCULI_R,AL:CU:LI;0) 298.15  -20983.0+6.0*T
                  +0.55*GHSERAL+0.117*GHSERCU+0.333*GHSERLI; 6000.00 N !
$
$PHASE ALCULI_T1
$
PARAMETER G(ALCULI_T1,AL:CU:LI;0) 298.15  -24560.0+6.0*T
                  +0.5*GHSERAL+0.25*GHSERCU+0.25*GHSERLI; 6000.00 N !
$
$PHASE ALCULI_T2
$
PARAMETER G(ALCULI_T2,AL:CU:LI;0) 298.15  -20000.0+5.497*T
                  +0.57*GHSERAL+0.11*GHSERCU+0.32*GHSERLI; 6000.00 N !
$
$PHASE ALCULI_TB
$
PARAMETER G(ALCULI_TB,AL:CU:LI;0) 298.15  -19918.0+4.0*T
                  +0.60*GHSERAL+0.32*GHSERCU+0.08*GHSERLI; 6000.00 N !
$
$
$-----------------------------------------------------------------------
$
$                        SYSTEM AL-CU-MG (D3)
$
$                         -------------------
$PHASE Q
$
$Phase Qphase 16 atoms/mol
$
FUNCTION QPHA     270.0   -221500+18.46*T;            6000.00 N !
$
PARAMETER G(QPHASE,AL:CU:MG;0)  298.15   -221500+18.46*T
       +7*GHSERAL+3*GHSERCU+6*GHSERMG;  6000.00   N !
$
$Phase SPHASE 4 atoms/mol
$
FUNCTION SPHA      270.0  -63200+4.13*T;              6000.00 N !
$
PARAMETER G(SPHASE,AL:CU:MG;0)  298.15   -63200+4.13*T
      +2*GHSERAL+GHSERCU+GHSERMG;  6000.00 N !
$
$PHASE TAU
$
$Phase TAU sublattice phase, 81 atoms/mol
$ Leo' description for binary Al-Mg Tphase is used (from Al-Mg-Zn)
FUNCTION T3CU      270.0  -220000.+440.*T;            6000.0 N !
FUNCTION T2AL3CU   270.0   243000;                    6000.0 N !
$ line below changed be Leo
FUNCTION TRK       270.0   -4649190+2261.86*T;        6000.0 N !
FUNCTION T2ALRK    270.0    0.;                       6000.0 N !
$ line below changed be Leo
FUNCTION T3CUMGRK  270.0  -220000;                    6000.0 N !
$
$PARAMETER G(TAU,MG:MG:CU:AL;0)  298.15  T3CU
$             +1*GHSERAL +32*GHSERMG +48*GHSERCU ;  6000.00  N  !
PARAMETER G(TAU,MG:MG:CU:AL;0)  298.15  -220000.+440.*T
             +1*GHSERAL +32*GHSERMG +48*GHSERCU ;  6000.00  N  !
$PARAMETER G(TAU,MG:AL:CU:AL;0)  298.15  +T3CU +T2AL3CU
$            +7*GHSERAL +26*GHSERMG +48*GHSERCU ;   6000.00   N  !
PARAMETER G(TAU,MG:AL:CU:AL;0)  298.15  -23000+440*T
            +7*GHSERAL +26*GHSERMG +48*GHSERCU ;   6000.00   N  !
$
$PARAMETER L(TAU,MG:AL:AL,CU:AL;0)  298.15 +TRK +T2ALRK; 60000 N !
PARAMETER  L(TAU,MG:AL:AL,CU:AL;0)  298.15 -4649190+2261.86*T; 60000 N !
$PARAMETER L(TAU,MG:MG:AL,CU:AL;0)  298.15  +TRK ;  6000.0   N !
PARAMETER  L(TAU,MG:MG:AL,CU:AL;0)  298.15 -4649190+2261.86*T; 6000.00 N !
$PARAMETER L(TAU,MG:MG:CU,MG:AL;0)  298.15  +T3CUMGRK;  6000.00 N !
PARAMETER  L(TAU,MG:MG:CU,MG:AL;0)  298.15  -220000;  6000.00 N !
$
$PHASE V
$
$Phase Vphase 13 atoms/mol
 FUNCTION VPHA      270.0  -274527.45+13.*T;           6000.00 N !
$
PARAMETER G(VPHASE,AL:CU:MG;0)  298.15   -274527.45+13.*T
         +5*GHSERAL+6*GHSERCU+2*GHSERMG;  6000.00   N !
$
$PHASE LAVES_C14
$
$Phase LAVES_C14 3 atoms/mol
$
$FUNCTION C14RK     270.0  -224000+2.44*T;  6000.0 N !
$FUNCTION C14AL1RK  270.0     15000.;       6000.0 N !
$FUNCTION C14AL2RK  270.0     8000.;        6000.0 N !
$
PARAMETER L(LAVES_C14,CU,MG:AL;0)  298.15  13011.35;       6000.00  N !
PARAMETER L(LAVES_C14,AL:CU,MG;0)  298.15   6599.45;       6000.00  N !
PARAMETER L(LAVES_C14,AL,MG:CU;0)  298.15  15000;          6000.00  N !
PARAMETER L(LAVES_C14,CU:AL,MG;0)  298.15  8000;           6000.00  N !
PARAMETER L(LAVES_C14,AL,CU:MG;0)  298.15  -224000+2.44*T; 6000.00  N !
$
$PHASE LAVES_C15
$
$Phase LAVES_C15 3 atoms/mol
$
$FUNCTION C15RK     270.0  -180000-1.615*T; 6000.00 N ! changed
$FUNCTION C15AL1RK  270.0    15000.;        6000.00 N !
$FUNCTION C15AL2RK  270.0     8000.;        6000.00 N !
$
PARAMETER L(LAVES_C15,CU,MG:AL;0)  298.15  13011.35;     6000.00  N !
PARAMETER L(LAVES_C15,AL:CU,MG;0)  298.15   6599.45;     6000.00  N !
PARAMETER L(LAVES_C15,AL,MG:CU;0)  298.15     15000;     6000.00  N !
PARAMETER L(LAVES_C15,CU:AL,MG;0)  298.15      8000;     6000.00  N !
PARAMETER L(LAVES_C15,AL,CU:MG;0)  298.15 -180000-1.615*T; 6000.00  N  !
$
$PHASE LAVES_C36
$
$Phase LAVES_C36 3 atoms/mol
$
$ FUNCTION C36RK     270.0 -227442+14.61*T;  6000.0 N ! changed
$ FUNCTION C36AL1RK  270.0    15000.;        6000.0 N !
$ FUNCTION C36AL2RK  270.0     8000.;        6000.0 N !
$ FUNCTION C36YRK    270.0  101273;          6000.0 N ! changed
$
PARAMETER L(LAVES_C36,CU,MG:AL;0)  298.15  13011.35;   6000.00  N !
PARAMETER L(LAVES_C36,AL:CU,MG;0)  298.15   6599.45;   6000.00  N !
PARAMETER L(LAVES_C36,AL,MG:CU;0)  298.15  15000;      6000.00  N !
PARAMETER L(LAVES_C36,CU:AL,MG;0)  298.15  8000;       6000.00  N  !
PARAMETER L(LAVES_C36,AL,CU:MG;0)  298.15  -227442+14.61*T; 6000.00  N !
$
$
$
$-----------------------------------------------------------------------
$
$                        SYSTEM AL-CU-SI (D3)
$
$                         -------------------
$
$ No ternary parameters. No ternary phases
$
$
$
$-----------------------------------------------------------------------
$
$                        SYSTEM AL-CU-ZN (D3)
$
$                         -------------------
$
$
$
$PHASE ALCU_DELTA (from Inaki)
$
PARAMETER G(ALCU_DELTA,AL,ZN:CU;0)  298.15  +1.00E+04; 6000.00  N !
$
$PHASE ALCU_EPSILON (from Inaki)
$
PARAMETER G(ALCU_EPSILON,AL,ZN:CU;0)  298.15  +1.E-4; 6000.00 N !
$
$
$PHASE ALCU_ETA (from Inaki)
$
PARAMETER G(ALCU_ETA,AL:CU,ZN;0) 298.15  -3.461E+03-5.4E-01*T; 6000.00 N !
PARAMETER G(ALCU_ETA,AL,CU:ZN;0) 298.15  +6.931E+03; 6000.00 N !
$
$PHASE ALCU_ZETA (from Inaki)
$
PARAMETER G(ALCU_ZETA,AL,ZN:CU;0) 298.15  1.0E-4; 6000.00 N !
$
$PHASE ALCUZN_T (from Inaki)
$
PARAMETER G(ALCUZN_T,AL,ZN:CU;0) 298.15 -7.000E+03; 6000.00 N !
PARAMETER G(ALCUZN_T,AL,ZN:CU,VA;0) 298.15 +1.007E+03;  6000.00 N !
$
$PHASE BCC_A2 (from Inaki)
$
PARAMETER G(BCC_A2,AL,CU,ZN:VA;0)  298.15  -3.00E+04; 6000.00 N !
PARAMETER G(BCC_A2,AL,CU,ZN:VA;1)  298.15  -1.00E+04; 6000.00 N !
PARAMETER G(BCC_A2,AL,CU,ZN:VA;2)  298.15  -1.00E+04; 6000.00 N !
$
$PHASE FCC_A1 (from Inaki)
$
PARAMETER G(FCC_A1,AL,CU,ZN:VA;0)  298.15 +7.2990788E+04; 6000.00 N !
PARAMETER G(FCC_A1,AL,CU,ZN:VA;1)  298.15 +1.6799927E+04; 6000.00 N !
PARAMETER G(FCC_A1,AL,CU,ZN:VA;2)  298.15 +5.9580949E+04; 6000.00 N !
$
$PHASE GAMMA_H (from Inaki)
$
PARAMETER G(GAMMA_H,ZN:AL:CU;0) 298.15 1.0E-4; 6000 N !
$
$PHASE HCP_A3 (from Inaki) (called CUZN_EPS in Inaki)
$
PARAMETER G(HCP_A3,AL,CU,ZN:VA;0)  298.15  -1.7875000E+04; 6000.00 N !
PARAMETER G(HCP_A3,AL,CU,ZN:VA;1)  298.15  -9.0741600E+05; 6000.00 N !
PARAMETER G(HCP_A3,AL,CU,ZN:VA;2)  298.15  -1.7875000E+04; 6000.00 N !
$
$
$PHASE HCP_ZN (from Inaki) (called HCP_A3 in Inaki)
$
PARAMETER G(HCP_A3,AL,CU,ZN:VA;0)  298.15 1.0E-4; 6000.00 N !
PARAMETER G(HCP_A3,AL,CU,ZN:VA;1)  298.15 1.0E-4; 6000.00 N !
PARAMETER G(HCP_A3,AL,CU,ZN:VA;2)  298.15 1.0E-4; 6000.00 N !
$
$PHASE LIQUID (from Inaki)
$
PARAMETER G(LIQUID,AL,CU,ZN;0)  298.15  +3.9176114E+04;   6000.00  N !
PARAMETER G(LIQUID,AL,CU,ZN;1)  298.15  -1.3018411E+05;   6000.00  N !
PARAMETER G(LIQUID,AL,CU,ZN;2)  298.15  +3.5855929E+04;   6000.00  N !
$
$
$-----------------------------------------------------------------------
$
$                        SYSTEM AL-FE-MN (S2)
$
$                         -------------------
$
$ PHASE AL6MN (FROM AKE OCT 93)
$
$PARAMETER G(AL6MN,AL:FE,MN;0)  298.15    -28145+28.65*T;   6000.00 N !
$
$PARAMETER G(AL6MN,AL:FE,MN;0)  298.15    -197015+200.55*T; 6000.00  N !
PARAMETER G(AL6MN,AL:FE,MN;0)  298.15    -32753+21*T; 6000.00  N !
$
$ PHASE AL8MN5_D810 (FROM AKE OCT 93)
$
$PARAMETER G(AL8MN5_D810,AL:MN:FE;0)  298.15 -632554+12.0*GHSERAL+
$                                   4.0*GHSERMN+10.0*GHSERFE; 6000.00 N !
PARAMETER G(AL8MN5_D810,AL:MN:FE;0)  298.15 -632544.8484+12.0*GHSERAL+
                                   4.0*GHSERMN+10.0*GHSERFE; 6000.00 N !
$PARAMETER G(AL8MN5_D810,AL:MN:AL,FE;0)  298.15 -457834; 6000.00 N !
PARAMETER G(AL8MN5_D810,AL:MN:AL,FE;0)  298.15 -457832.778; 6000.00 N !
$PARAMETER G(AL8MN5_D810,AL:MN:FE,MN;0)  298.15 -11169.6; 6000.00 N !
PARAMETER G(AL8MN5_D810,AL:MN:FE,MN;0)  298.15 -11169.158; 6000.00 N !
$
$PHASE AL13FE4
$
PARAMETER L(AL13FE4,AL:FE,MN:AL;0) 298.15 -11987+6*T; 6000.00 N !
PARAMETER L(AL13FE4,AL:FE,MN:VA;0) 298.15 -11987+6*T; 6000.00 N !
$
$PHASE AL4MN
$
PARAMETER L(AL4MN,AL:FE,MN;0) 298.15 -10000; 6000.00 N !
$
$PHASE AL11MN4
$
PARAMETER L(AL11MN4,AL:FE,MN;0) 298.15 0.0; 6000.00 N !
$
$PHASE AL2FE
$
PARAMETER L(AL2FE,AL:FE,MN;0) 298.15 0.0; 6000.00 N !
$
$PHASE AL5FE2
$
PARAMETER L(AL5FE2,AL:FE,MN;0) 298.15 0.0; 6000.00 N !
$
$PHASE AL12MN
$
PARAMETER L(AL12MN,AL:FE,MN;0) 298.15 0.0; 6000.00 N !
$
$PHASE CUB_A13
$
$PARAMETER G(CUB_A13,AL,FE,MN:VA;0)  298.15    +13906;  6000.00 N !
$PARAMETER G(CUB_A13,AL,FE,MN:VA;1)  298.15    +13906;  6000.00 N !
$PARAMETER G(CUB_A13,AL,FE,MN:VA;2)  298.15    +13906;  6000.00 N !
$
$PHASE FCC_A1
$
PARAMETER G(FCC_A1,AL,FE,MN:VA;0)  298.15 0.0001;  6000.00 N !
PARAMETER G(FCC_A1,AL,FE,MN:VA;1)  298.15 -63652;  6000.00 N !
PARAMETER G(FCC_A1,AL,FE,MN:VA;2)  298.15 -26753;  6000.00 N !
$
$PHASE BCC_A2
$
$PARAMETER G(BCC_A2,AL,FE,MN:VA;0) 298.15 -17692.861; 6000.00 N !
$PARAMETER G(BCC_A2,AL,FE,MN:VA;1) 298.15 24244; 6000.00 N !
$PARAMETER G(BCC_A2,AL,FE,MN:VA;2) 298.15 33708.331; 6000.00 N !
$
$PHASE LIQUID
$
$PARAMETER G(LIQUID,AL,FE,MN;0)  298.15  +100414; 6000.00 N !
PARAMETER G(LIQUID,AL,FE,MN;0)  298.15  0.0; 6000.00 N !
PARAMETER G(LIQUID,AL,FE,MN;1)  298.15   0.0; 6000.00 N !
PARAMETER G(LIQUID,AL,FE,MN;2)  298.15   0.0; 6000.00 N !
$
$-----------------------------------------------------------------------
$
$                        SYSTEM AL-FE-SI (N1)
$
$                         -------------------
$
$PHASE ALFESI_ALPHA
$
PARAMETER G(ALFESI_ALPHA,AL:FE:SI:AL;0) 298.15 -24920.609+5.4893676*T
           +0.7604*GHSERAL+0.1901*GHSERFE+0.0496*GHSERSI; 6000.00 N !
$           +0.7604*GHSERAL+0.1901*GHSERFE+0.0496*GHSERSI; 6000.00 N !
$PARAMETER G(ALFESI_ALPHA,AL:FE:SI:SI;0) 298.15 -24500.3+5.4893676*T
PARAMETER G(ALFESI_ALPHA,AL:FE:SI:SI;0) 298.15 -25340.922+5.4893676*T
           +0.6612*GHSERAL+0.1901*GHSERFE+0.1488*GHSERSI; 6000.00 N !
$           +0.6612*GHSERAL+0.1901*GHSERFE+0.1488*GHSERSI; 6000.00 N !
$
$PHASE ALFESI_BETA
$
PARAMETER G(ALFESI_BETA,AL:FE:SI;0) 298.15 -391310.9+55.847561*T
                +14.0*GHSERAL+3.0*GHSERFE+3.0*GHSERSI; 6000.00 N !
$                +14.0*GHSERAL+3.0*GHSERFE+3.0*GHSERSI  ; 6000.00 N !
$
$PHASE ALFESI_GAMMA
$
PARAMETER G(ALFESI_GAMMA,AL:FE:SI;0) 298.15 -116929.6+8.399833*T
                      +3.0*GHSERAL+GHSERFE+GHSERSI; 6000.00 N !
$
$PHASE ALFESI_DELTA
$
PARAMETER G(ALFESI_DELTA,AL:FE:SI;0) 298.15 -14431.105-2.9006199*T
                      +0.55*GHSERAL+0.15*GHSERFE+0.3*GHSERSI; 6000.00 N !
$
$PHASE ALFESI_TAU1
$
PARAMETER G(ALFESI_TAU1,AL:FE:SI;0) 298.15 -153000
                      +2*GHSERAL+2*GHSERFE+GHSERSI; 6000.00 N !
$
$PHASE ALFESI_TAU3
$
PARAMETER G(ALFESI_TAU3,AL:FE:SI;0) 298.15 -99325.65
                      +2.0*GHSERAL+GHSERFE+GHSERSI; 6000.00 N !
$
$PHASE FCC_A1
$
PARAMETER G(FCC_A1,AL,FE,SI:VA;0) 298.15 0.0; 6000.00 N !
$
$PHASE LIQUID
$
PARAMETER G(LIQUID,AL,FE,SI;0) 298.15 0.0; 6000.00 N !
$
$PHASE AL13FE4
$
PARAMETER G(AL13FE4,AL:FE:SI;0) 298.15  -22013.3360+0.0*T
             +0.6275*GHSERAL+0.235*GHSERFE+0.1375*GHSERSI; 6000.00 N !
$
$-----------------------------------------------------------------------
$
$
$                        SYSTEM AL-LI-MG (UK1)
$
$                        --------------------
$To be used with Nigel's Al-Mg
$PHASE ALLI
$
$PARAMETER G(ALLI,AL,MG:LI;0) 298.15 3300.0-2.0*T; 6000.00 N !
$PARAMETER G(ALLI,AL,MG:LI,MG;0) 298.15 -43460.0+60.0*T; 6000.00 N !
$PARAMETER G(ALLI,AL:LI,MG;0) 298.15 -25000.0+10.0*T; 6000.00 N !
$
$PHASE ALLIMG_TAU
$
$PARAMETER G(ALLIMG_TAU,AL:LI:MG;0) 298.15 -15500+23.93*T-3.0*T*LOG(T)
$              +0.53*GHSERAL+0.33*GHSERLI+0.14*GHSERMG; 6000.00 N !
$
$PHASE ALMG_BETA
$
$PARAMETER G(ALMG_BETA,AL:LI;0) 298.15 -10750.0+5.0*T
$              +0.615*GHSERAL+0.385*GHSERLI; 6000.00 N !
$PARAMETER G(ALMG_BETA,AL:LI,MG;0) 298.15 -4250.0; 6000.00 N !
$
$PHASE AL12MG17
$
$PARAMETER G(AL12MG17,MG:LI:AL;0) 298.15 -610000+125*T
$                   +24.0*GHSERMG+10*GHSERLI+24.0*GHSERAL; 6000.00 N !
$PARAMETER G(AL12MG17,LI:MG:AL;0) 298.15 -625000+269*T
$                   +10.0*GHSERMG+24*GHSERLI+24.0*GHSERAL; 6000.00 N !
$PARAMETER G(AL12MG17,LI:AL:MG;0) 298.15
$                   +24.0*GHSERMG+10*GHSERLI+24.0*GHSERAL; 6000.00 N !
$PARAMETER G(AL12MG17,LI,MG:AL:AL;0) 298.15 -220000.0; 6000.00 N !
$PARAMETER G(AL12MG17,MG:AL,LI:AL;0) 298.15 -50000.0; 6000.00 N !
$
$PHASE BCC_A2
$
$PARAMETER G(BCC_A2,AL,LI,MG:VA;0) 298.15 -71200.0+50.0*T; 6000.00 N !
$
$PHASE FCC_A1
$
$PARAMETER G(FCC_A1,AL,LI,MG:VA;0) 298.15 -63650.0+50.0*T; 6000.00 N !
$
$PHASE HCP_A3
$
$PARAMETER G(HCP_A3,AL,LI,MG:VA;0) 298.15 0.0; 6000.00 N !
$PARAMETER G(HCP_A3,AL,LI,MG:VA;1) 298.15 0.0; 6000.00 N !
$PARAMETER G(HCP_A3,AL,LI,MG:VA;2) 298.15 -80000+50.0*T; 6000.00 N !
$
$PHASE LIQUID
$
$PARAMETER G(LIQUID,AL,LI,MG;0) 298.15 -20000; 6000.00 N !
$PARAMETER G(LIQUID,AL,LI,MG;1) 298.15 -15000; 6000.00 N !
$PARAMETER G(LIQUID,AL,LI,MG;2) 298.15 -20000; 6000.00 N !
$
$
$-----------------------------------------------------------------------
$
$
$                        SYSTEM AL-MG-MN (FR1)
$                        --------------------
$
$PHASE ALMGMN_T
$
PARAMETER G(ALMGMN_T,AL:MG:MN;0) 298.15 -206402.0+11.85*T
    +18.0*GHSERAL+3.0*GHSERMG+2.0*GHSERMN; 6000.00 N !
$
$-----------------------------------------------------------------------
$
$
$                SYSTEM  AL-MG-SI (H.L. LUKAS, update 1994-12-14)
$
$PHASE LIQUID
$
PARAMETER L(LIQUID,AL,MG,SI;0) 298.15   4125.86-0.51573*T; 6000.0 N  !
PARAMETER L(LIQUID,AL,MG,SI;1) 298.15 -47961.64+5.99520*T; 6000.0 N  !
PARAMETER L(LIQUID,AL,MG,SI;2) 298.15  25813.80-3.22672*T; 6000.0 N  !
$
$-----------------------------------------------------------------------
$
$                SYSTEM  AL-MG-ZN (H.L. LUKAS, update sent June 1997)
$
$PHASE LIQUID
$
PARAMETER G(LIQUID,AL,MG,ZN;0) 298.15 -11475.0+11.0*T;  6000.0 N  !
PARAMETER G(LIQUID,AL,MG,ZN;1) 298.15 -11475.0+11.0*T;  6000.0 N  !
PARAMETER G(LIQUID,AL,MG,ZN;2) 298.15 -11475.0+11.0*T;  6000.0 N  !
$
$ PHASE ALMG_BETA
$
$FUNCTION BETARK     -7500.+1.5000*T ;  229*BETARK=-1717500+343.5*T
$
PARAMETER L(ALMG_BETA,MG:AL,ZN;0) 298.15 -1717500+343.5*T; 6000 N  !
$
$ PHASE ALMG_GAMMA
$
$ FUNCTION ZNGAMMAL  -3000.0+2.000*T;   29*ZNGAMMAL=-87000+58*T
$ FUNCTION ZNGAMMMG  -5000.0+2.000*T;   29*ZNGAMMMG=-145000+58*T
$ FUNCTION GAMMALRK  -4000.0+2.000*T;   29*GAMMALRK=-116000+58*T
$ FUNCTION GAMMMGRK   0.0;              29*GAMMMGRK=0
$
PARAMETER G(ALMG_GAMMA,MG:ZN:AL;0)    298.15  -87000+58*T
      +5*GHSERMG+12*GHSERAL+12*GHSERZN;  6000.0 N  !
$PARAMETER G(ALMG_GAMMA,MG:AL:ZN;0)    298.15
$                          29*ZNGAMMMG+145000.0-43.5*T
PARAMETER G(ALMG_GAMMA,MG:AL:ZN;0)    298.15  14.5*T
      +5*GHSERMG+12*GHSERAL+12*GHSERZN;  6000.0 N  !
PARAMETER L(ALMG_GAMMA,MG:ZN:AL,MG;0) 298.15 113100-14.5*T; 6000.0 N !
PARAMETER L(ALMG_GAMMA,MG:MG,ZN:AL;0) 298.15 -116000+58*T;  6000.0 N !
PARAMETER L(ALMG_GAMMA,MG:AL:AL,ZN;0) 298.15 0;  6000.0 N !
PARAMETER L(ALMG_GAMMA,MG:MG:AL,ZN;0) 298.15 0;  6000.0 N !
PARAMETER L(ALMG_GAMMA,MG:ZN:AL,ZN;0) 298.15 0;  6000.0 N !
$
$ PHASE LAVES_C14
$
$ FUNCTION C14MGAL0   5000           ; 3*C14MGAL0=15000
$ FUNCTION C14ALMG0   2666.7         ; 3*C14ALMG0=8000
$ FUNCTION C14ALZN0  -2500.-6.000*T  ; 3*C14ALZN0=-7500-18*T
$
PARAMETER G(LAVES_C14,MG,ZN:AL;0) 270  +35000;       6000.0 N !
PARAMETER G(LAVES_C14,AL:MG,ZN;0) 270 +8000;       6000.0 N !
PARAMETER G(LAVES_C14,AL,MG:ZN;0) 270 8000; 6000.0 N !
PARAMETER G(LAVES_C14,ZN:AL,MG;0) 270 15000; 6000.0 N !
PARAMETER G(LAVES_C14,AL,ZN:MG;0) 270 -7500-18*T; 6000.0 N !
$
$ PHASE PHI
$
$ FUNCTION PHIAL  -1400.-1.5*T;   11*PHIAL=-15400-16.5*T
$ FUNCTION PHIZN  -7230.+1.9*T;   11*PHIZN=-79530+20.9*T
$ FUNCTION PHIRK  -2100.+1.0*T;   11*PHIRK=-23100+11.0*T
$
PARAMETER G(PHI,MG:AL;0) 298.15 -15400-16.5*T
                             +5*GHSERAL+6*GHSERMG; 6000.0 N !
PARAMETER G(PHI,MG:ZN;0) 298.15 -79530+20.9*T
                             +6*GHSERMG+5*GHSERZN; 6000.0 N !
PARAMETER L(PHI,MG:AL,ZN;0) 298.15 -23100+11.0*T;    6000.0 N !
$
$ PHASE TAU
$
$ FUNCTION TAU3ZN      -10020.+2.0*T;  81*TAU3ZN=-811620+162*T
$ FUNCTION TAU2AL3ZN     -260.;        81*TAU2AL3ZN=-21060
$ FUNCTION TAURKAL       -200.+3.0*T;  81*TAURKAL=-16200+243*T
$ FUNCTION TAURKMG      -1300.+3.0*T;  81*TAURKMG=-105300+243*T
$ FUNCTION TAUMGZNRK    +3000.+1.0*T;  81*TAUMGZNRK=243000+81*T
$
PARAMETER G(TAU,MG:MG:ZN:AL;0) 298.15 -811620+162*T
     +GHSERAL+32*GHSERMG+48*GHSERZN;    6000.0 N !
$PARAMETER G(TAU,MG:AL:ZN:AL;0) 298.15 +81*TAU3ZN+81*TAU2AL3ZN
PARAMETER G(TAU,MG:AL:ZN:AL;0) 298.15 -832680+162*T
     +7*GHSERAL+26*GHSERMG+48*GHSERZN;  6000.0 N !
$
PARAMETER L(TAU,MG:MG:AL,ZN:AL;0) 298.15 -105300+243*T;   6000.0 N !
PARAMETER L(TAU,MG:MG:MG,ZN:AL;0) 298.15 243000+81*T; 6000.0 N !
PARAMETER L(TAU,MG:AL:AL,ZN:AL;0) 298.15 -16200+243*T;   6000.0 N !
PARAMETER L(TAU,MG:AL:MG,ZN:AL;0) 298.15 243000+81*T; 6000.0 N !
PARAMETER L(TAU,MG:AL,MG:ZN:AL;0) 298.15 +0.0;  6000.0 N !
$
$mhr 2 following paramters
$
$PHASE HCP_A3
$
PARAMETER G(HCP_A3,AL,MG,ZN:VA;0)  298.15 1E-4; 6000.00 N !
$
$PHASE HCP_ZN
$
PARAMETER G(HCP_ZN,AL,MG,ZN:VA;0)  298.15 1E-4; 6000.00 N !
$
$-----------------------------------------------------------------------
$
$
$
$                        SYSTEM AL-MN-SI (N1)
$
$                          --------------
$
$PHASE ALMNSI_ALPHA
$
$PARAMETER G(ALMNSI_ALPHA,AL:MN:SI:AL;0) 298.15
$                            +18*GHSERAL+4*GHSERMN+GHSERSI; 6000.00 N !
$PARAMETER G(ALMNSI_ALPHA,AL:MN:SI:SI;0) 298.15
$                            +16*GHSERAL+4*GHSERMN+3.0*GHSERSI; 6000.00 N !
$
$ NOW REPLACED BY THE FOLLOWING (TIM JAN. 98)
$
$PHASE ALMNSI_ALPHA
$
PARAMETER G(ALMNSI_ALPHA,AL:MN:SI:AL;0)  298.15 -7.55772E+05+3.54443E+03*T
  -573.95*T*LN(T)-.114419*T**2+9.70013E-06*T**3+3716760*T**(-1); 6000.00 N !
PARAMETER G(ALMNSI_ALPHA,AL:MN:SI:SI;0)  298.15 -6.98911E+05+2.9587E+03*T
  -493.779*T*LN(T)-.179049*T**2+1.87237E-05*T**3+1822810*T**(-1); 6000.00 N !
PARAMETER G(ALMNSI_ALPHA,AL:MN:SI:AL,SI;0)  298.15  1.0E-4; 6000.00  N  !
$
$
$PHASE ALMNSI_DELTA
$
$PARAMETER G(ALMNSI_DELTA,AL:MN:SI;0) 298.15 0.0
$                               +2*GHSERAL+GHSERMN+3*GHSERSI; 6000.00 N !
$
$ NOW REPLACED BY THE FOLLOWING (TIM JAN. 98)
$
$PHASE ALMNSI_DELTA
$
PARAMETER G(ALMNSI_DELTA,AL:MN:SI;0)  298.15  -70000-20*T+2*GHSERAL
             +GHSERMN+3*GHSERSI;   6000.00  N  !
$
$
$PHASE ALMNSI_NBETA
$
$PARAMETER G(ALMNSI_NBETA,AL:SI:AL:MN;0) 298.15 -260000-745*T
$                 +19*GHSERAL+6.0*GHSERMN+GHSERSI; 6000.00 N !
$
$ NOW REPLACED BY THE FOLLOWING (TIM JAN. 98)
$
$PHASE ALMNSI_BETA
$
PARAMETER G(ALMNSI_BETA,AL:SI:AL:MN;0)  298.15
                        -8.8064800E+05+3.4510400E+03*T-572.749*T*LN(T)
                        -.201935*T**2+2.00008E-05*T**3+2184750*T**(-1);
                        6000.00  N  !
PARAMETER G(ALMNSI_BETA,AL:SI:SI:MN;0)  298.15
                        -7.7998000E+05+3.4510400E+03*T-593.657*T*LN(T)
                        -.16164*T**2+1.35092E-05*T**3+2946120*T**(-1);
                        6000.00  N  !
PARAMETER G(ALMNSI_BETA,AL:SI:AL,SI:MN;0)  298.15 1.0E-4;  6000.00  N  !
$
$PHASE AL8MN5_D810
$
PARAMETER G(AL8MN5_D810,SI:MN:AL;0) 298.15
                         +10*GHSERAL+4*GHSERMN+12*GHSERSI; 6000.00 N !
$
$PHASE LIQUID
$
$PARAMETER G(LIQUID,AL,MN,SI;0) 298.15 -47000; 6000.00 N !
$ NEW VALUE FROM TIM (JAN. 98) BELOW
PARAMETER G(LIQUID,AL,MN,SI;0)  298.15  -37000.00;  6000.00  N  !
$
$-----------------------------------------------------------------------
$
$                        SYSTEM AL-MO-TI (UK)
$
$PHASE AL3M_D022
$
PARAMETER L(AL3M_D022,AL:MO,TI;0)  298.15  -212000+120*T;  6000.00   N !
$
$PHASE BCC_B2
$PARAMETER L(BCC_B2,MO:AL,TI:VA;0)  298.15  17500-2.5*T;   6000.00 N !
$PARAMETER L(BCC_B2,AL,TI:MO:VA;0)  298.15  17500-2.5*T;   6000.00 N !
$PARAMETER L(BCC_B2,MO,TI:AL:VA;0)  298.15  -10000;   6000.00 N !
$PARAMETER L(BCC_B2,AL:MO,TI:VA;0)  298.15  -10000;   6000.00 N !
$PARAMETER L(BCC_B2,TI:AL,MO:VA;0)  298.15  14100+2*T;   6000.00 N !
$PARAMETER L(BCC_B2,AL,MO:TI:VA;0)  298.15  14100+2*T;   6000.00 N !
$
$PHASE CUB_A15
$
PARAMETER L(CUB_A15,MO,TI:AL;0)  298.15  20000;   6000.00   N  !
$
$PHASE ALM_D019
$
PARAMETER L(ALM_D019,MO:AL,TI;0)  298.15  +10656-1.332*T;   6000.00 N !
PARAMETER L(ALM_D019,AL,TI:MO;0)  298.15  +32000-4*T;      6000.00 N  !
$
$PHASE ALTI
$
PARAMETER L(ALTI,MO,TI:AL;0)  298.15  -13000;        6000.00 N !
PARAMETER L(ALTI,MO,TI:AL;1)  298.15   0.0001;       6000.00 N !
PARAMETER L(ALTI,MO,TI:AL;2)  298.15  13000;         6000.00 N !
PARAMETER L(ALTI,MO:AL,TI;0)  298.15  -15134-2.36*T; 6000.00 N !
PARAMETER L(ALTI,AL,TI:MO;0)  298.15  -15134-2.36*T; 6000.00 N !
PARAMETER L(ALTI,AL:MO,TI;0)  298.15  -13000;        6000.00 N !
PARAMETER L(ALTI,AL:MO,TI;1)  298.15   0.0001;       6000.00 N !
PARAMETER L(ALTI,AL:MO,TI;2)  298.15  13000;         6000.00 N !
$
$-----------------------------------------------------------------------
$
$                        SYSTEM AL-N-TI (D-Rainer Schmidt-Fetzer)
$                        --------------
$
$PHASE BCC_A2
$
PARAMETER G(BCC_A2,AL,TI:N;0)  298.15 -200000; 6000.00 N !
PARAMETER G(BCC_A2,AL,TI:N,VA;0)  298.15 -200000; 6000.00 N !
$
$PHASE HCP_A3
$
PARAMETER G(HCP_A3,AL,TI:N;0)  298.15 -100000; 6000.00 N !
PARAMETER G(HCP_A3,AL,TI:N,VA;0)  298.15  -80000; 6000.00 N !
PARAMETER G(HCP_A3,AL,TI:N,VA;1)  298.15  -37300+100*T; 6000.00 N !
$
$PHASE TI2ALN
$
PARAMETER G(TI2ALN,TI:AL:N;0)  298.15 -389592+104*T+2*GHSERTI
  +GHSERAL+.82*GHSERNN; 6000.00 N !
$
$PHASE TI3AL2N2
$
PARAMETER G(TI3AL2N2,TI:AL:N;0)  298.15  +3405331.05-5217.37371*T
  +1.75061514*T**2+3*GHSERTI+2*GHSERAL+2*GHSERNN; 6000.00 N !
$
$PHASE TI3ALN
$
PARAMETER G(TI3ALN,TI:AL:N;0)  298.15 -349502.5+92.5*T+3*GHSERTI
  +GHSERAL+.56*GHSERNN; 6000.00 N !
$
$-----------------------------------------------------------------------
$
$                        SYSTEM AL-NB-TI (UK)
$
$                          --------------
$
$PHASE ALM_D019
$
PARAMETER L(ALM_D019,NB:AL,TI;0) 298.15 +10656-1.333*T; 6000.00 N !
PARAMETER L(ALM_D019,TI:AL,NB;0) 298.15 4000; 6000.00 N !
PARAMETER L(ALM_D019,AL,TI:NB;0) 298.15 +32000-1.0*T; 6000.00 N !
PARAMETER L(ALM_D019,AL,NB:TI;0) 298.15 12000; 6000.00 N !
$
$PHASE AL3M_D022
$
PARAMETER L(AL3M_D022,AL:NB,TI;0)  298.15 20000; 6000.00 N !
$
$phase ALTI
$
PARAMETER L(ALTI,AL:NB,TI;0) 298.15 -18076+12*T; 6000.00 N !
PARAMETER L(ALTI,NB,TI:AL;0) 298.15 -18076+12*T; 6000.00 N !
PARAMETER L(ALTI,NB:AL,TI;0) 298.15 -15134-2.36*T; 6000.00 N !
