Repository: vertical-cloud-lab/byu-vcl

# byu-vcl
Vertical Cloud Lab @ BYU

- [3D Printing SOP (Bambu Lab H2D, incl. multi-material PLA + TPU)](3d-printing-sop.md)
- [Thermo-Calc input for the 100 g ultrasonic atomization mixture](thermo-calc-100g-mixture-composition.md)
- [Alloy physics engine, tried on lab hardware: VLM tray accelerations, closed-loop powder dosing, the doser's funnel](sim/alloy-engine/README.md)

# 3-D animation of the sieving procedure

The procedure in [`docs/sieve-order.md`](../../docs/sieve-order.md), drawn from a CadQuery model and rendered with
PyVista, the same pipeline as #255's [`atomizer-training/viz3d`](../../atomizer-training/viz3d/README.md)
(`scene.py` here is a copy of that framework). Parts move along the paths hands would take them; there is no operator
figure. The stack is cut open at y = 0 only while the powder is moving through it.
One animation, `sieving`, in six steps: pour the container out onto a grounded stainless tray, pick the pieces out,
scoop the powder into a funnel on the No. 60, cover on, sieve (cutaway), unstack each sieve through the funnel into
its own jar with the print fraction weighed, then lids, label and the doser cartridge for scale. The tray, the scoop
and the green bonding leads to the brass ground stud are the combustible-dust practice the order document asks for
(NFPA 484 / 77); Bartosz pours onto paper, which the literature says not to do with Al powder.

## Real dimensions, and which ones are not

| Part | Size in the model | Source |
| --- | --- | --- |
| Gilson 3 in all-stainless full-height sieves (V3SF #60, #230, #635), pan (V3SFXPN), cover (V3SFXCV) | frame OD 3 in = 76.2 mm; overall height 1.75 in = 44.5 mm; stacked height 1-1/8 in = 28.6 mm; so the skirt that nests in the sieve below is 5/8 in = 15.9 mm; mesh diameter 74 mm | [globalgilson.com product pages](https://www.globalgilson.com/3-inch-sieve-all-stainless-full-height-number-635), read 2026-10-07. The cover's height (12 mm) and the pan's (same as a sieve) are assumed |
| Mesh | drawn as a 0.45 mm disc, coloured by fineness | 20-250 µm wires are below the drawing's resolution |
| rePowder powder container | Ø130 × 202 mm, Ø108 top tube, handle | #255's `model.py`, where its position is observed on video and its size **assumed**. Not measured yet |
| Tray | stainless, 280 × 220 × 18 mm, 1 mm wall (the part is still called `paper` in the code: the first draft used a letter sheet) | a grounded tray in place of Bartosz's paper (T2 50:51); stand-in size |
| Scoop | stainless half-tube, Ø30 × 70 mm with a Ø6 × 90 mm handle | a conductive lab scoop, stand-in size |
| Bonding leads | two flexible leads with clips, tray and stack to a brass ground stud at the back of the bench | NFPA 484 / 77 practice; drawn as tubes, not modelled parts |
| Jars | 100 mL, Ø50 × 80 mm | "smaller jars than the ones from Chem Stores" (#222, 2026-09-29); a stand-in size |
| Funnel | Ø75 mm top, Ø10 mm stem | a stainless powder funnel, stand-in |
| Balance | 190 × 210 × 42 mm body, Ø120 mm pan | stand-in for a top-loading balance |
| Powder doser cartridge | Ø25.0 × 100 mm tube with cap | [vertical-cloud-lab/powder-doser PR #170](https://github.com/vertical-cloud-lab/powder-doser/pull/170): the auger tube is Ø25.0 from the STEP files |
| Powder | 50 g batch; 1.6 g/cm³ tapped | the density from #232's `charge_cad.py`; 50 g on a 3 in mesh (40.7 cm²) is a 7.7 mm bed |
| Split | 3 g on the No. 60, 8 g on the No. 230, 33 g on the No. 635, 6 g in the pan | **an example**, chosen to show the layers; not a measurement |

The sieves really do nest only 15.9 mm, so a stack of three plus pan and cover is 143 mm tall, and the whole bench
fits in 0.8 m. The container looks big beside the sieves because it is: its mouth is wider than the sieve, which is
why the powder goes via the tray and a scoop and not straight from the container.

File: sieving/viz3d/out/sieving.json
{
 "name": "sieving",
 "fps": 15,
 "n_frames": 932,
 "size": [
  1280,
  720
 ],
 "substeps": [
  {
   "label": "1 · pour out",
   "caption": "After a run, with the dust settled: tip the powder container out onto a grounded stainless tray (Bartosz pours onto paper, T2 50:51; paper is an insulator and NFPA 484 practice says never pour powder over one). The heap is mostly spheres with unatomized pieces in it.",
   "start_frame": 0,
   "end_frame": 100
  },
  {
   "label": "2 · pieces out",
   "caption": "Pick the pieces out by hand: splats, beads and anything over a few millimetres go to the dish. They are feedstock again (TA 04:50), not waste.",
   "start_frame": 101,
   "end_frame": 170
  },
  {
   "label": "3 · into the No. 60",
   "caption": "A conductive scoop carries the powder to a funnel on the top sieve, the No. 60 (250 µm): it scalps what the hand missed and keeps the fine meshes safe. 50 g is a 7.7 mm bed on a 3 in mesh; feed it in parts rather than all at once.",
   "start_frame": 171,
   "end_frame": 293
  },
  {
   "label": "3 · cover on",
   "caption": "Cover on before anything is shaken. Fine aluminium is a combustible dust and the cover is the containment.",
   "start_frame": 294,
   "end_frame": 338
  },
  {
   "label": "4 · sieve",
   "caption": "Rotate the stack in a flat circle and tap the frame with the other hand, about 3 minutes. Cut open here: pieces stay on the No. 60, 63-250 µm on the No. 230, the 20-63 µm print fraction on the No. 635, dust in the pan. The fine meshes blind: tap, and do 10-20 g at a time.",
   "start_frame": 339,
   "end_frame": 467
  },
  {
   "label": "5 · unstack",
   "caption": "Cover off, then the No. 60: what it held joins the pieces in the dish.",
   "start_frame": 468,
   "end_frame": 557
  },
  {
   "label": "5 · No. 230",
   "caption": "The No. 230 next, through the funnel into its own jar: 63-250 µm, too coarse for the bed. Keep it; it can be re-atomized (E6 in #222).",
   "start_frame": 558,
   "end_frame": 647
  },
  {
   "label": "5 · No. 635",
   "caption": "The No. 635 holds the print fraction, 20-63 µm. It goes through the funnel into a jar already tared on the balance. Weigh every fraction: the yield says how many runs a print needs.",
   "start_frame": 648,
   "end_frame": 750
  },
  {
   "label": "5 · pan",
   "caption": "The pan last: under 20 um is dust. It flows badly on a bed and it is the fraction most likely to go airborne, so it gets its own closed jar, not the bin.",
   "start_frame": 751,
   "end_frame": 833
  },
  {
   "label": "6 · label, store, dose",
   "caption": "Lids on, a 6-character ID on the print jar (#249), and the jar lives in the desiccant box. The 20-63 µm jar is what feeds the doser's 25 mm cartridge: the Sep 30 clog was unsieved powder.",
   "start_frame": 834,
   "end_frame": 931
  }
 ]
}
